Repository: IDAnton/isotherm-analyzer

File: data/reports 2/1175-N2@77K_ASMS_St4_2018_11_14_01_report_01.txt (part 1 of 4)
== Analysis Data ==
                                               Administrative information

Analysis performed on:                                                        11/14/2018
Analysis performed by:                                                        Ayupov
Comments:                                                                     Re-run after degassing
Instrument:                                                                   AS6KR/MP Station: 4
Instrument version:                                                           n/a
Software version:                                                             2.02
 
                                                  Sample ifnformation

Id:                                                                           Cp814E dried 40°C in vacuo, 550 ° 19.10.18
Description:                                                                  Vlasova
Weight:                                                                       0.017 g
 
                                             Sample preparation information

Outgas time:                                                                  4.0 hrs
Outgas temperature:                                                           300.0 C
 
                                                  Analysis information

Analysis gas:                                                                 Nitrogen
Cross Section Area:                                                           16.2 
Molecular weight:                                                             28.0134 
Non-ideality correction:                                                      6.58e-05 
Ambient temperature:                                                          300 K
Pressure tolerance band:                                                      0
Equilibration time:                                                           1
== Data Reduction Parameters ==
                  Thermal Transpiration: on     Eff. mol. diameter (D): 3.54 Å      Eff. cell stem diam. (d): 2.4540 mm
Adsorbate model   Nitrogen                      Temperature       77.350K
                  Molec. Wt.: 28.013            Cross Section:    16.200  Å²        Liquid Density:   0.806  g/cc
                  Contact Angle: 0.0  degrees   Surf. Tension:    8.850  erg/cm²
                  Critical Temp.: 126.200  K    Critical Press.:  33.500  atm       SuperCritic. K.:  1.000
                  Avg. Diameter:0.300  nm       Polarizability:   1.460  (cc/molec) x 10-24Magn. Suscept.:2.000
                  Molec. Density6.700  (mol/cm²)x1014
Adsorbent model   Oxygen/Zeolite
== Volume/Area summary ==
                                                   Surface Area Data
 
MultiPoint BET                                                                           6.114e+02 m²/g
BJH method cumulative adsorption surface area                                            1.836e+02 m²/g
BJH method cumulative desorption surface area                                            1.712e+02 m²/g
DFT cumulative surface area                                                              9.088e+02 m²/g
 
                                                    Pore Volume Data
 
Total pore volume for pores with Diameter
less than 337.30 nm at P/Po = 0.994228                                                   1.091e+00 cc/g
BJH method cumulative adsorption pore volume                                             9.075e-01 cc/g
BJH method cumulative desorption pore volume                                             8.849e-01 cc/g
DFT method cumulative pore volume                                                        7.902e-01 cc/g
 
                                                     Pore Size Data
 
Average pore Diameter                                                                    7.134e+00 nm
BJH method adsorption pore Diameter (Mode Dv(d))                                         3.719e+00 nm
BJH method desorption pore Diameter (Mode Dv(d))                                         3.969e+00 nm
DFT pore Diameter (Mode)                                                                 1.061e+00 nm
 
 
== Isotherm ==


                          Relative                                                  Volume @ STP
                          Pressure                                                         
                                                                                        cc/g

                             6.11011e-06                                                37.9438
                             7.63539e-06                                                42.2893
                             1.02198e-05                                                47.5297
                             1.44552e-05                                                53.4882
                             1.83455e-05                                                57.3610
                             2.53877e-05                                                63.0699
                             3.18324e-05                                                66.4641
                             4.40306e-05                                                71.7677
                             5.41535e-05                                                75.1261
                             7.09664e-05                                                78.7808
                             9.55399e-05                                                82.8126
                             1.32696e-04                                                87.1090
                             1.64845e-04                                                89.6928
                             2.25229e-04                                                93.5980
                             2.57482e-04                                                95.1623
                             4.10415e-04                                               100.5561
                             4.11054e-04                                               100.5771
                             4.96635e-04                                               102.6220
                             6.49908e-04                                               105.4120
                             8.89483e-04                                               108.4908
                             1.08660e-03                                               110.3480
                             1.26793e-03                                               111.7424
                             1.66463e-03                                               114.1458
                             2.00835e-03                                               115.7078
                             2.03166e-03                                               115.7935
                             2.58233e-03                                               117.8192
                             3.33837e-03                                               119.9637
                             4.02857e-03                                               121.5185
                             4.09702e-03                                               121.6494
                             5.16593e-03                                               123.5730
                             6.55512e-03                                               125.5509
                             6.67868e-03                                               125.7000
                             8.86609e-03                                               128.0929
                             9.49076e-03                                               128.8412
                             1.01270e-02                                               129.5731
                             1.42862e-02                                               132.2821
                             1.79447e-02                                               134.3255
                             2.21345e-02                                               136.2387
                             2.28317e-02                                               136.5332
                             2.73834e-02                                               138.2647
                             3.37702e-02                                               140.3332
                             4.18996e-02                                               142.5785
                             4.27930e-02                                               142.9625
                             5.22211e-02                                               145.2037
                             6.21437e-02                                               147.2599
                             6.58114e-02                                               147.9590
                             8.13328e-02                                               150.7084
                             8.28645e-02                                               150.8827
                             1.01789e-01                                               153.8251
                             1.21783e-01                                               156.7437
                             1.41855e-01                                               159.3310
                             1.61863e-01                                               161.8261
                             1.81958e-01                                               164.0753
                             2.01952e-01                                               166.3185
                             2.21930e-01                                               168.5244
                             2.41898e-01                                               170.7289
                             2.61903e-01                                               172.8089
                             2.81928e-01                                               174.7902
                             3.01901e-01                                               176.8679
                             3.34437e-01                                               180.3582
                             3.67719e-01                                               183.7544
                             4.00947e-01                                               187.3184
                             4.34136e-01                                               191.0423
                             4.67391e-01                                               194.8003
                             5.00630e-01                                               198.6910
                             5.32426e-01                                               205.1627
                             5.66588e-01                                               210.2129
                             5.99832e-01                                               215.3617
                             6.35582e-01                                               221.5670
                             6.66045e-01                                               227.5084
                             7.01919e-01                                               235.2406
                             7.34938e-01                                               243.8135
                             7.67884e-01                                               253.8476
                             8.01290e-01                                               266.2443
                             8.32982e-01                                               280.1827
                             8.68422e-01                                               297.6530
                             9.00268e-01                                               316.6485
                             9.09165e-01                                               323.4749
                             9.20197e-01                                               333.6943
                             9.29953e-01                                               344.6359
                             9.39118e-01                                               357.7930
                             9.54519e-01                                               395.4901
                             9.60238e-01                                               413.0211
                             9.69852e-01                                               461.0181
                             9.76247e-01                                               503.4603
                             9.81156e-01                                               546.2139
                             9.86044e-01                                               589.2145
                             9.89983e-01                                               631.5374
                             9.91115e-01                                               653.8034
                             9.94228e-01                                               703.2728
                             9.92198e-01                                               691.3775
                             9.90815e-01                                               677.9605
                             9.85353e-01                                               629.5623
                             9.79396e-01                                               585.0971
                             9.75383e-01                                               562.6122
                             9.67926e-01                                               520.6151
                             9.60118e-01                                               474.7108
                             9.47780e-01                                               434.9288
                             9.39067e-01                                               392.0068
                             9.30383e-01                                               371.9894
                             9.19332e-01                                               353.7143
                             9.10350e-01                                               342.0166
                             8.99773e-01                                               331.8278
                             8.66478e-01                                               309.5782
                             8.32504e-01                                               293.3978
                             8.00691e-01                                               280.9337
                             7.67485e-01                                               268.2218
                             7.33915e-01                                               255.9516
                             7.00118e-01                                               244.7928
                             6.66253e-01                                               235.0220
                             6.32418e-01                                               226.7059
                             5.98604e-01                                               219.5987
                             5.64994e-01                                               213.4664
                             5.31547e-01                                               207.7488
                             4.97175e-01                                               205.2590
                             4.64576e-01                                               200.5218
                             4.31300e-01                                               195.4322
                             4.18081e-01                                               193.5529
                             3.98489e-01                                               190.9489
                             3.64318e-01                                               186.7894
                             3.30962e-01                                               182.6810
                             2.97573e-01                                               178.6880
                             2.78194e-01                                               176.4136
                             2.58213e-01                                               174.0316
                             2.38235e-01                                               171.6347
                             2.18210e-01                                               169.1791
                             1.98227e-01                                               166.5779
                             1.78184e-01                                               164.0748
                             1.58196e-01                                               161.4929
                             1.38250e-01                                               158.8832
                             1.18291e-01                                               156.2504
                             9.83844e-02                                               153.3102
                             7.84341e-02                                               150.1968
                             5.86043e-02                                               146.5281
                             3.91755e-02                                               141.8276
                             1.86061e-02                                               134.6287
                             1.00907e-02                                               129.5329
== Absolute Isotherm ==


                          Pressure                                                  Volume @ STP
                                                                                           
                            Torr                                                        cc/g

                             0.0048                                                     37.9438
                             0.0060                                                     42.2893
                             0.0080                                                     47.5297
                             0.0113                                                     53.4882
                             0.0143                                                     57.3610
                             0.0198                                                     63.0699
                             0.0247                                                     66.4641
                             0.0342                                                     71.7677
                             0.0421                                                     75.1261
                             0.0552                                                     78.7808
                             0.0743                                                     82.8126
                             0.1032                                                     87.1090
                             0.1280                                                     89.6928
                             0.1748                                                     93.5980
                             0.1999                                                     95.1623
                             0.3186                                                    100.5561
                             0.3191                                                    100.5771
                             0.3855                                                    102.6220
                             0.5045                                                    105.4120
                             0.6905                                                    108.4908
                             0.8435                                                    110.3480
                             0.9842                                                    111.7424
                             1.2922                                                    114.1458
                             1.5560                                                    115.7078
                             1.5741                                                    115.7935
                             2.0007                                                    117.8192
                             2.5865                                                    119.9637
                             3.1212                                                    121.5185
                             3.1742                                                    121.6494
                             4.0024                                                    123.5730
                             5.0787                                                    125.5509
                             5.1744                                                    125.7000
                             6.8692                                                    128.0929
                             7.3531                                                    128.8412
                             7.8461                                                    129.5731
                            11.0685                                                    132.2821
                            13.9029                                                    134.3255
                            17.1491                                                    136.2387
                            17.6892                                                    136.5332
                            21.2158                                                    138.2647
                            26.1640                                                    140.3332
                            32.4624                                                    142.5785
                            33.1546                                                    142.9625
                            40.4592                                                    145.2037
                            48.1468                                                    147.2599
                            50.9885                                                    147.9590
                            63.0140                                                    150.7084
                            64.1488                                                    150.8827
                            78.7991                                                    153.8251
                            94.2772                                                    156.7437
                           109.8157                                                    159.3310
                           125.3049                                                    161.8261
                           140.8608                                                    164.0753
                           156.3391                                                    166.3185
                           171.8048                                                    168.5244
                           187.2633                                                    170.7289
                           202.7497                                                    172.8089
                           218.2520                                                    174.7902
                           233.7143                                                    176.8679
                           258.9013                                                    180.3582
                           284.6660                                                    183.7544
                           310.3896                                                    187.3184
                           336.0824                                                    191.0423
                           361.8262                                                    194.8003
                           387.5584                                                    198.6910
                           412.1729                                                    205.1627
                           438.6193                                                    210.2129
                           464.3542                                                    215.3617
                           492.0304                                                    221.5670
                           515.6130                                                    227.5084
                           543.3845                                                    235.2406
                           568.9456                                                    243.8135
                           594.4501                                                    253.8476
                           620.1541                                                    266.2443
                           644.6818                                                    280.1827
                           672.1099                                                    297.6530
                           696.7572                                                    316.6485
                           703.6429                                                    323.4749
                           712.1810                                                    333.6943
                           719.7317                                                    344.6359
                           726.8254                                                    357.7930
                           738.7447                                                    395.4901
                           743.1708                                                    413.0211
                           750.6116                                                    461.0181
                           755.5605                                                    503.4603
                           759.5754                                                    546.2139
                           763.3589                                                    589.2145
                           766.4090                                                    631.5374
                           767.2850                                                    653.8034
                           769.6953                                                    703.2728
                           768.1234                                                    691.3775
                           767.0529                                                    677.9605
                           762.8246                                                    629.5623
                           758.2128                                                    585.0971
                           755.3933                                                    562.6122
                           749.6184                                                    520.6151
                           743.5711                                                    474.7108
                           734.0161                                                    434.9288
                           727.2686                                                    392.0068
                           720.5427                                                    371.9894
                           711.9846                                                    353.7143
                           705.0284                                                    342.0166
                           696.8364                                                    331.8278
                           671.1599                                                    309.5782
                           644.8442                                                    293.3978
                           620.2028                                                    280.9337
                           594.4819                                                    268.2218
                           568.4791                                                    255.9516
                           542.3000                                                    244.7928
                           516.0689                                                    235.0220
                           489.8612                                                    226.7059
                           463.6693                                                    219.5987
                           437.6354                                                    213.4664
                           411.7283                                                    207.7488
                           385.1036                                                    205.2590
                           359.8532                                                    200.5218
                           334.0786                                                    195.4322
                           323.8388                                                    193.5529
                           308.6633                                                    190.9489
                           282.1946                                                    186.7894
                           256.3579                                                    182.6810
                           230.4955                                                    178.6880
                           215.4851                                                    176.4136
                           200.0078                                                    174.0316
                           184.5332                                                    171.6347
                           169.0221                                                    169.1791
                           153.6011                                                    166.5779
                           138.0698                                                    164.0748
                           122.5818                                                    161.4929
                           107.1261                                                    158.8832
                            91.6607                                                    156.2504
                            76.2355                                                    153.3102
                            60.7765                                                    150.1968
                            45.4109                                                    146.5281
                            30.3561                                                    141.8276
                            14.4174                                                    134.6287
                             7.8191                                                    129.5329
== MBET summary ==
                                                     Slope =           5.689 1/g
                                                 Intercept =           6.844e-03 1/g
                                Correlation coefficient, r =           0.999994
                                                 C constant=         832.151
 
                                              Surface Area =         611.435 ~s/g
== Multi-Point BET ==


               Relative                            Volume @ STP                       1 / [ W((Po/P) - 1) ]
               Pressure                                                                          
                 P/Po                                  cc/g                                    1/g

                  3.37702e-02                         140.3332                                 1.9927e-01
                  4.18996e-02                         142.5785                                 2.4541e-01
                  4.27930e-02                         142.9625                                 2.5020e-01
                  5.22211e-02                         145.2037                                 3.0361e-01
                  6.21437e-02                         147.2599                                 3.6002e-01
                  6.58114e-02                         147.9590                                 3.8096e-01
                  8.13328e-02                         150.7084                                 4.7002e-01
== Alpha-s summary ==
                                                     Slope =         103.601
                                         Alpha-S Intercept =          83.324 cc/g
                                   Correlation coefficient =           1.000
 
                                          Micropore volume =           0.129 cc/g
== Alpha-S method ==


            P/Po                     Volume @ STP                  Liquid Vol.                    Alpha
                                                                                                     
                                         cc/g                         cc/g                           

             1.0127e-02                   1.2957e+02                   2.0092e-01                  4.4427e-01
             1.4286e-02                   1.3228e+02                   2.0512e-01                  4.7271e-01
             1.7945e-02                   1.3433e+02                   2.0829e-01                  4.9253e-01
             2.2135e-02                   1.3624e+02                   2.1126e-01                  5.1105e-01
             2.2832e-02                   1.3653e+02                   2.1172e-01                  5.1393e-01
             2.7383e-02                   1.3826e+02                   2.1440e-01                  5.3118e-01
             3.3770e-02                   1.4033e+02                   2.1761e-01                  5.5175e-01
             4.1900e-02                   1.4258e+02                   2.2109e-01                  5.7367e-01
             4.2793e-02                   1.4296e+02                   2.2169e-01                  5.7584e-01
             5.2221e-02                   1.4520e+02                   2.2516e-01                  5.9689e-01
             6.2144e-02                   1.4726e+02                   2.2835e-01                  6.1591e-01
             6.5811e-02                   1.4796e+02                   2.2943e-01                  6.2237e-01
== BJH adsorption summary ==
 
                                              Surface Area =         183.561 ~s/g
                                               Pore Volume =           0.908 cc/g
                                            Pore ^D Dv(^p) =           3.719 ^d
 
== ^G Adsorption  ==


    Diameter        Pore Volume       Pore Surf         dV(d)            dS(d)          dV(logd)         dS(logd)
                                        Area                                                                  
       nm              cc/g             m²/g           cc/nm/g          m²/nm/g           cc/g             cc/g

       3.2397           7.2503e-03       8.9519e+00      3.3212e-02       4.1007e+01       2.4765e-01       3.0578e+02
       3.4679           1.4779e-02       1.7444e+01      3.1062e-02       3.6000e+01       2.4751e-01       2.8598e+02
       3.7186           2.4009e-02       2.6755e+01      3.4132e-02       3.6377e+01       2.9827e-01       3.1423e+02
       3.9964           3.3875e-02       3.6446e+01      3.3029e-02       3.2943e+01       3.0799e-01       3.0407e+02
       4.2994           4.4322e-02       4.6046e+01      3.1550e-02       2.9463e+01       3.1406e-01       2.9045e+02
       4.6474           5.5825e-02       5.5888e+01      3.0626e-02       2.6813e+01       3.2574e-01       2.8192e+02
       5.0528           6.8249e-02       6.5823e+01      2.9945e-02       2.4610e+01       3.4073e-01       2.7564e+02
       5.5372           8.0507e-02       7.4562e+01      2.3550e-02       1.7318e+01       2.9979e-01       2.1674e+02
       6.0799           9.4086e-02       8.3295e+01      2.1881e-02       1.4595e+01       3.0795e-01       2.0136e+02
       6.7401           1.0954e-01       9.2221e+01      2.0510e-02       1.2360e+01       3.2063e-01       1.8872e+02
       7.5720           1.2734e-01       1.0128e+02      1.9052e-02       1.0280e+01       3.3436e-01       1.7527e+02
       8.5794           1.4805e-01       1.1059e+02      1.7333e-02       8.2957e+00       3.4488e-01       1.5940e+02
       9.8960           1.7205e-01       1.1985e+02      1.5288e-02       6.4752e+00       3.4650e-01       1.4052e+02
      11.6327           1.9920e-01       1.2874e+02      1.2767e-02       4.7247e+00       3.3574e-01       1.1727e+02
      14.2586           2.2472e-01       1.3620e+02      1.0427e-02       3.2965e+00       3.2589e-01       9.5763e+01
      18.3463           2.4889e-01       1.4227e+02      8.3556e-03       2.1820e+00       3.1705e-01       7.6724e+01
      21.7746           2.7147e-01       1.4705e+02      6.7187e-03       1.4050e+00       3.1277e-01       6.1693e+01
      24.2761           2.9217e-01       1.5062e+02      5.8366e-03       9.9568e-01       3.2568e-01       5.3633e+01
      27.5293           3.1929e-01       1.5408e+02      5.6744e-03       8.2325e-01       3.7492e-01       5.2141e+01
      31.3931           3.5005e-01       1.5761e+02      5.4427e-03       6.8472e-01       4.2045e-01       5.0002e+01
      39.0048           3.9367e-01       1.6169e+02      5.3295e-03       5.6539e-01       4.9573e-01       4.8916e+01
      47.5924           4.4788e-01       1.6598e+02      5.0741e-03       4.5252e-01       5.6915e-01       4.6543e+01
      58.5444           5.1191e-01       1.7031e+02      4.6883e-03       3.4626e-01       6.3824e-01       4.2978e+01
      75.0968           5.7712e-01       1.7376e+02      3.8955e-03       2.3734e-01       6.4331e-01       3.5722e+01
      94.4664           6.5020e-01       1.7704e+02      3.1863e-03       1.6242e-01       6.3549e-01       2.9182e+01
     123.1493           7.1415e-01       1.7934e+02      2.4384e-03       9.6791e-02       6.3718e-01       2.2348e+01
     168.4239           7.7979e-01       1.8110e+02      1.7520e-03       5.4909e-02       5.8196e-01       1.6041e+01
     207.9578           8.4202e-01       1.8256e+02      1.1443e-03       2.2806e-02       5.4269e-01       1.0468e+01
     278.7675           9.0750e-01       1.8356e+02      6.8379e-04       9.8117e-03       4.3239e-01       6.2043e+00
== ^G Interpolated Adsorption ==


            Diameter                   Average         Volume         Cumulative       Surf. Area       Cumulative
            Interval                  Diameter        Increment         Volume          Increment       Surf. Area
               nm                        nm             cc/g             cc/g             m²/g             m²/g

          200.000 - 300.000            250.000           7.801e-02        7.801e-02        1.248e+00        1.248e+00
          100.000 - 200.000            150.000           1.670e-01        2.450e-01        4.452e+00        5.700e+00
           90.000 - 100.000             95.000           2.919e-02        2.742e-01        1.229e+00        6.929e+00
           80.000 - 90.000              85.000           3.772e-02        3.119e-01        1.775e+00        8.705e+00
           70.000 - 80.000              75.000           3.858e-02        3.505e-01        2.058e+00        1.076e+01
           60.000 - 70.000              65.000           3.940e-02        3.899e-01        2.425e+00        1.319e+01
           50.000 - 60.000              55.000           5.569e-02        4.455e-01        4.050e+00        1.724e+01
           40.000 - 50.000              45.000           6.201e-02        5.076e-01        5.512e+00        2.275e+01
