Repository: IDAnton/isotherm-analyzer

File: data/reports 2/145-ASMS_St1_2012_03_27_01_report_01.txt
version https://git-lfs.github.com/spec/v1
oid sha256:86960f52826d1d28c16b040e2c6784a01fa41183807784771fcea0bb0934f87c
size 78984

File: data/reports 2/4-MUNT-2_Q603-QW2_180209_01_report_01.txt (part 1 of 3)
== Analysis Data ==
                                               Administrative information

Analysis performed on:                                                        2/10/2018
Analysis performed by:                                                        Ayupov
Comments:                                                                     9 mm (rod)  DoseWizardFile:Q595-QW2_1802
Instrument:                                                                   QuadraSorb SI MP Station: 2
Instrument version:                                                           7.01
Software version:                                                             7.01
 
                                                   Sample information

Id:                                                                           4-MUNT-2
Description:                                                                  Zavorin-Kuznetsov: Si-NPS-4-MUNT-2
Weight:                                                                       0.2588 g
Volume:                                                                       0.07289 cc
 
                                             Sample preparation information

Outgas time:                                                                  3.0 hrs
Outgas temperature:                                                           300.0 C
 
                                                  Analysis information

Ambient temperature:                                                          300 K
Thermal delay:                                                                600 sec
Pressure tolerance:                                                           variable/0.050 (ads/des)
Equilibration time:                                                           100/100 sec (ads/des)
Equilibration timeout:                                                        3000/3000 sec (ads/des)
Void volume mode:                                                             Cell Cal. ID: 33
Analysis mode:                                                                 
== Data Reduction Parameters ==
                  Thermal Transpiration: off    Eff. mol. diameter (D): 3.54 Å      Eff. cell stem diam. (d): 4.0000 mm
t-Method          Calc. method: Halsey
MP method         Thickness interval: 0.50A
Alpha-s method    Std. isotherm: CABOT_BP_280   P / Po :          0.40
DA Method         Incr. E:    500.000           Incr. n:          0.100             Interact. Const. (K): 2.960nm³ x kJ / mol
DR method         Affinity coefficient (ß): 0.3300
Adsorbate model   Nitrogen                      Temperature       77.350K
                  Molec. Wt.: 28.013            Cross Section:    16.200  Å²        Liquid Density:   0.808  g/cc
                  Contact Angle: 0.0  degrees   Surf. Tension:    8.850  erg/cm²
                  Critical Temp.: 126.200  K    Critical Press.:  33.500  atm       SuperCritic. K.:  1.000
                  Avg. Diameter:0.300  nm       Polarizability:   1.460  (cc/molec) x 10-24Magn. Suscept.:2.000
                  Molec. Density6.700  (mol/cm²)x1014
Adsorbent model   Carbon
                  Atom Diameter: 0.340  nm      Surf. Atom Dens.: 38.450  (mol/cm²)x1014Polarizability: 1.020  (cc/molec)x10-24
                                                Magn. Susc.:      13.500  (cc/molec)x10-29
Avg. Particle SizeSample skeletal dens.: 2.200  g/cc
== Volume/Area summary ==
                                                   Surface Area Data
 
MultiPoint BET                                                                           7.981e+01 m²/g
BJH method cumulative adsorption surface area                                            7.639e+01 m²/g
BJH method cumulative desorption surface area                                            9.200e+01 m²/g
t-method external surface area                                                           7.981e+01 m²/g
DFT cumulative surface area                                                              7.421e+01 m²/g
 
                                                    Pore Volume Data
 
Total pore volume for pores with Diameter
less than 261.18 nm at P/Po = 0.992543                                                   5.224e-01 cc/g
BJH method cumulative adsorption pore volume                                             5.222e-01 cc/g
BJH method cumulative desorption pore volume                                             5.304e-01 cc/g
DFT method cumulative pore volume                                                        3.542e-01 cc/g
 
                                                     Pore Size Data
 
Average pore Diameter                                                                    2.618e+01 nm
BJH method adsorption pore Diameter (Mode Dv(d))                                         3.261e+00 nm
BJH method desorption pore Diameter (Mode Dv(d))                                         2.214e+01 nm
DFT pore Diameter (Mode)                                                                 1.176e+01 nm
 
 
== Isotherm ==


                          Relative                                                  Volume @ STP
                          Pressure                                                         
                                                                                        cc/g

                             1.50591e-03                                                10.0159
                             2.08508e-03                                                10.5409
                             4.10846e-03                                                11.6711
                             6.01179e-03                                                12.3179
                             8.01338e-03                                                12.8330
                             9.75605e-03                                                13.1830
                             1.91023e-02                                                14.6520
                             4.11132e-02                                                16.3207
                             6.12279e-02                                                17.4336
                             8.22974e-02                                                18.3093
                             1.03095e-01                                                19.0785
                             1.23332e-01                                                19.7645
                             1.43991e-01                                                20.4299
                             1.63053e-01                                                21.0506
                             1.84434e-01                                                21.7298
                             2.04911e-01                                                22.3711
                             2.25199e-01                                                23.0499
                             2.44948e-01                                                23.7397
                             2.64776e-01                                                24.4238
                             2.84761e-01                                                25.1129
                             3.05115e-01                                                25.8960
                             3.37510e-01                                                27.1063
                             3.71478e-01                                                28.4029
                             4.06167e-01                                                29.7286
                             4.40129e-01                                                31.0416
                             4.73290e-01                                                32.4493
                             5.06101e-01                                                33.7860
                             5.40154e-01                                                35.3447
                             5.72710e-01                                                36.9599
                             6.06207e-01                                                38.7708
                             6.41279e-01                                                40.9497
                             6.72284e-01                                                43.1969
                             7.06637e-01                                                46.0585
                             7.37802e-01                                                49.2455
                             7.67820e-01                                                52.9625
                             7.99897e-01                                                58.2201
                             8.34050e-01                                                65.7648
                             8.67064e-01                                                76.9850
                             8.98528e-01                                                94.3311
                             9.12113e-01                                               104.6852
                             9.18663e-01                                               113.4177
                             9.31220e-01                                               128.9069
                             9.40105e-01                                               141.5013
                             9.55324e-01                                               159.7534
                             9.60308e-01                                               170.8027
                             9.72169e-01                                               208.3442
                             9.77522e-01                                               223.9103
                             9.79629e-01                                               239.0110
                             9.85122e-01                                               275.7705
                             9.87552e-01                                               294.5846
                             9.91493e-01                                               325.7009
                             9.92543e-01                                               337.7483
                             9.89389e-01                                               333.9015
                             9.87039e-01                                               330.1974
                             9.79723e-01                                               315.0373
                             9.77259e-01                                               306.8959
                             9.69630e-01                                               278.2326
                             9.59356e-01                                               233.2578
                             9.50382e-01                                               201.2351
                             9.36857e-01                                               170.0210
                             9.32037e-01                                               163.1664
                             9.19997e-01                                               141.9372
                             9.11596e-01                                               125.0020
                             9.01382e-01                                               114.4504
                             8.66378e-01                                                86.7741
                             8.34126e-01                                                72.5199
                             7.95918e-01                                                63.3777
                             7.59706e-01                                                56.1657
                             7.32222e-01                                                52.1397
                             7.01956e-01                                                48.6656
                             6.65535e-01                                                45.3403
                             6.30835e-01                                                42.4938
                             5.90502e-01                                                39.7739
                             5.57129e-01                                                37.8143
                             5.24169e-01                                                36.1536
                             4.92874e-01                                                34.7054
                             4.59215e-01                                                32.8548
                             4.22477e-01                                                31.3001
                             4.13698e-01                                                30.9000
                             3.94270e-01                                                30.0893
                             3.75899e-01                                                29.3269
                             3.60681e-01                                                28.7355
                             3.33501e-01                                                27.6890
                             2.94343e-01                                                26.1549
                             2.75876e-01                                                25.4518
                             2.56451e-01                                                24.7562
                             2.36953e-01                                                24.0525
                             2.17467e-01                                                23.3513
                             1.97988e-01                                                22.6676
                             1.78051e-01                                                21.9961
                             1.58108e-01                                                21.3238
                             1.38368e-01                                                20.6542
                             1.18705e-01                                                19.9546
                             9.89318e-02                                                19.2261
                             4.83441e-02                                                16.9937
                             2.42581e-02                                                15.3284
                             9.60924e-03                                                13.4629
== Absolute Isotherm ==


                          Pressure                                                  Volume @ STP
                                                                                           
                            Torr                                                        cc/g

                             0.9910                                                     10.0159
                             1.3772                                                     10.5409
                             2.7358                                                     11.6711
                             4.0032                                                     12.3179
                             5.3769                                                     12.8330
                             6.5462                                                     13.1830
                            14.1850                                                     14.6520
                            30.5300                                                     16.3207
                            47.1671                                                     17.4336
                            63.6820                                                     18.3093
                            79.7756                                                     19.0785
                            95.4611                                                     19.7645
                           111.4519                                                     20.4299
                           126.5347                                                     21.0506
                           143.1268                                                     21.7298
                           159.0171                                                     22.3711
                           175.7753                                                     23.0499
                           191.1904                                                     23.7397
                           207.0181                                                     24.4238
                           222.6439                                                     25.1129
                           239.1249                                                     25.8960
                           264.5135                                                     27.1063
                           290.8159                                                     28.4029
                           318.0557                                                     29.7286
                           344.6498                                                     31.0416
                           370.8630                                                     32.4493
                           396.0955                                                     33.7860
                           422.7466                                                     35.3447
                           448.6761                                                     36.9599
                           474.6243                                                     38.7708
                           502.0645                                                     40.9497
                           526.3384                                                     43.1969
                           553.3929                                                     46.0585
                           577.3881                                                     49.2455
                           601.2150                                                     52.9625
                           626.0093                                                     58.2201
                           652.4927                                                     65.7648
                           678.1586                                                     76.9850
                           702.2182                                                     94.3311
                           712.8356                                                    104.6852
                           718.8806                                                    113.4177
                           727.9008                                                    128.9069
                           734.7903                                                    141.5013
                           745.8260                                                    159.7534
                           751.2259                                                    170.8027
                           759.7276                                                    208.3442
                           763.3960                                                    223.9103
                           765.1719                                                    239.0110
                           768.9511                                                    275.7705
                           771.3925                                                    294.5846
                           773.9776                                                    325.7009
                           774.7897                                                    337.7483
                           772.0781                                                    333.9015
                           770.7337                                                    330.1974
                           766.8120                                                    315.0373
                           765.2062                                                    306.8959
                           759.3532                                                    278.2326
                           750.6362                                                    233.2578
                           743.4927                                                    201.2351
                           731.1132                                                    170.0210
                           726.7094                                                    163.1664
                           717.8474                                                    141.9372
                           709.4050                                                    125.0020
                           703.6547                                                    114.4504
                           676.5531                                                     86.7741
                           650.2165                                                     72.5199
                           619.5684                                                     63.3777
                           590.5788                                                     56.1657
                           569.0167                                                     52.1397
                           545.5393                                                     48.6656
                           518.9847                                                     45.3403
                           490.4174                                                     42.4938
                           459.3275                                                     39.7739
                           432.5193                                                     37.8143
                           407.7034                                                     36.1536
                           383.7483                                                     34.7054
                           356.9954                                                     32.8548
                           329.0117                                                     31.3001
                           321.7296                                                     30.9000
                           306.6203                                                     30.0893
                           291.9589                                                     29.3269
                           280.1391                                                     28.7355
                           259.7810                                                     27.6890
                           228.9229                                                     26.1549
                           214.2827                                                     25.4518
                           199.7210                                                     24.7562
                           184.5365                                                     24.0525
                           169.1282                                                     23.3513
                           153.7941                                                     22.6676
                           138.3075                                                     21.9961
                           122.7623                                                     21.3238
                           107.6017                                                     20.6542
                            92.3108                                                     19.9546
                            76.8275                                                     19.2261
                            37.6457                                                     16.9937
                            18.8213                                                     15.3284
                             7.4605                                                     13.4629
== MBET summary ==
                                                     Slope =          43.293 1/g
                                                 Intercept =           3.420e-01 1/g
                                Correlation coefficient, r =           0.999989
                                                 C constant=         127.599
 
                                              Surface Area =          79.810 ~s/g
== Multi-Point BET ==


               Relative                            Volume @ STP                       1 / [ W((Po/P) - 1) ]
               Pressure                                                                          
                 P/Po                                  cc/g                                    1/g

                  1.63053e-01                          21.0506                                 7.4049e+00
                  1.84434e-01                          21.7298                                 8.3268e+00
                  2.04911e-01                          22.3711                                 9.2175e+00
                  2.25199e-01                          23.0499                                 1.0089e+01
                  2.44948e-01                          23.7397                                 1.0934e+01
                  2.64776e-01                          24.4238                                 1.1798e+01
                  2.84761e-01                          25.1129                                 1.2685e+01
== Alpha-s summary ==
                                                     Slope =          23.484
                                         Alpha-S Intercept =           1.604 cc/g
                                   Correlation coefficient =           1.000
 
                                          Micropore volume =           0.002 cc/g
== Alpha-S method ==


            P/Po                     Volume @ STP                  Liquid Vol.                    Alpha
                                                                                                     
                                         cc/g                         cc/g                           

             1.5059e-03                   1.0016e+01                   1.5493e-02                  3.5728e-01
             2.0851e-03                   1.0541e+01                   1.6305e-02                  3.8125e-01
             4.1085e-03                   1.1671e+01                   1.8053e-02                  4.3005e-01
             6.0118e-03                   1.2318e+01                   1.9054e-02                  4.5499e-01
== BJH adsorption summary ==
 
                                              Surface Area =          76.387 ~s/g
                                               Pore Volume =           0.522 cc/g
                                            Pore ^D Dv(^p) =           3.261 ^d
 
== ^G Adsorption  ==


    Diameter        Pore Volume       Pore Surf         dV(d)            dS(d)          dV(logd)         dS(logd)
                                        Area                                                                  
       nm              cc/g             m²/g           cc/nm/g          m²/nm/g           cc/g             cc/g

       3.2615           1.9838e-03       2.4330e+00      8.6264e-03       1.0580e+01       6.4756e-02       7.9419e+01
       3.5000           3.9419e-03       4.6151e+00      8.0720e-03       9.2563e+00       6.5029e-02       7.4315e+01
       3.7568           5.8601e-03       6.6630e+00      7.1792e-03       7.6944e+00       6.1865e-02       6.6095e+01
       4.0369           7.8889e-03       8.6730e+00      6.7951e-03       6.7762e+00       6.2972e-02       6.2557e+01
       4.3553           9.9679e-03       1.0571e+01      6.1614e-03       5.6596e+00       6.1993e-02       5.6721e+01
       4.7139           1.2321e-02       1.2561e+01      6.1120e-03       5.2048e+00       6.6358e-02       5.6263e+01
       5.1221           1.5013e-02       1.4641e+01      5.9458e-03       4.6463e+00       7.0396e-02       5.4727e+01
       5.6158           1.8090e-02       1.6818e+01      5.9132e-03       4.2150e+00       7.6795e-02       5.4424e+01
       6.1739           2.1788e-02       1.9190e+01      5.9085e-03       3.8328e+00       8.4362e-02       5.4374e+01
       6.8424           2.6125e-02       2.1691e+01      5.9329e-03       3.4721e+00       9.4015e-02       5.4593e+01
       7.6542           3.1341e-02       2.4392e+01      5.8843e-03       3.0818e+00       1.0426e-01       5.4137e+01
       8.6004           3.8070e-02       2.7446e+01      6.0409e-03       2.8025e+00       1.2104e-01       5.5564e+01
       9.8341           4.7448e-02       3.1108e+01      6.1114e-03       2.4721e+00       1.4095e-01       5.6179e+01
      11.6071           6.1463e-02       3.5706e+01      6.3406e-03       2.1774e+00       1.7344e-01       5.8235e+01
      14.1842           8.2903e-02       4.1396e+01      6.4754e-03       1.8212e+00       2.1806e-01       5.9395e+01
      18.0504           1.0616e-01       4.6711e+01      6.4429e-03       1.4808e+00       2.6539e-01       5.9119e+01
      21.9167           1.2812e-01       5.1027e+01      7.1921e-03       1.3458e+00       3.5890e-01       6.6083e+01
      24.3493           1.4893e-01       5.4386e+01      7.0563e-03       1.1571e+00       3.9877e-01       6.4906e+01
      27.4866           1.7102e-01       5.7552e+01      6.7729e-03       1.0060e+00       4.2438e-01       6.2302e+01
      31.8426           1.9805e-01       6.0879e+01      4.7532e-03       6.1600e-01       3.4294e-01       4.3656e+01
      39.5634           2.2211e-01       6.3384e+01      3.8167e-03       4.0852e-01       3.3778e-01       3.5061e+01
      47.9063           2.5999e-01       6.6344e+01      3.0840e-03       2.5540e-01       3.5128e-01       2.8244e+01
      61.1307           2.9616e-01       6.8693e+01      2.6799e-03       1.8813e-01       3.6275e-01       2.4561e+01
      79.9169           3.3447e-01       7.0879e+01      2.4784e-03       1.3313e-01       4.3810e-01       2.2711e+01
      92.6951           3.7184e-01       7.2382e+01      2.0426e-03       8.6919e-02       4.4839e-01       1.8747e+01
     114.7015           4.1092e-01       7.3740e+01      1.9327e-03       7.2271e-02       4.8913e-01       1.7743e+01
     144.9147           4.5847e-01       7.5083e+01      1.2221e-03       3.6312e-02       3.9110e-01       1.1180e+01
     193.4530           4.9223e-01       7.5824e+01      8.4788e-04       1.9458e-02       3.5485e-01       7.7719e+00
     245.2492           5.2219e-01       7.6387e+01      6.1438e-04       1.0020e-02       3.4646e-01       5.6507e+00
== ^G Interpolated Adsorption ==


            Diameter                   Average         Volume         Cumulative       Surf. Area       Cumulative
            Interval                  Diameter        Increment         Volume          Increment       Surf. Area
               nm                        nm             cc/g             cc/g             m²/g             m²/g

          200.000 - 300.000            250.000           2.617e-02        2.617e-02        4.187e-01        4.187e-01
          100.000 - 200.000            150.000           1.112e-01        1.374e-01        2.965e+00        3.384e+00
           90.000 - 100.000             95.000           2.086e-02        1.582e-01        8.781e-01        4.262e+00
           80.000 - 90.000              85.000           2.924e-02        1.875e-01        1.376e+00        5.638e+00
           70.000 - 80.000              75.000           2.046e-02        2.079e-01        1.091e+00        6.730e+00
           60.000 - 70.000              65.000           2.118e-02        2.291e-01        1.303e+00        8.033e+00
           50.000 - 60.000              55.000           2.735e-02        2.565e-01        1.989e+00        1.002e+01
           40.000 - 50.000              45.000           4.162e-02        2.981e-01        3.700e+00        1.372e+01
           30.000 - 40.000              35.000           3.748e-02        3.356e-01        4.284e+00        1.801e+01
           20.000 - 30.000              25.000           6.938e-02        4.050e-01        1.110e+01        2.911e+01
           10.000 - 20.000              15.000           6.847e-02        4.734e-01        1.826e+01        4.737e+01
            9.000 - 10.000               9.500           7.652e-03        4.811e-01        3.222e+00        5.059e+01
            8.000 - 9.000                8.500           7.308e-03        4.884e-01        3.439e+00        5.403e+01
            7.000 - 8.000                7.500           6.663e-03        4.950e-01        3.553e+00        5.758e+01
            6.000 - 7.000                6.500           6.501e-03        5.015e-01        4.001e+00        6.158e+01
            5.000 - 6.000                5.500           6.429e-03        5.080e-01        4.675e+00        6.626e+01
            4.000 - 5.000                4.500           6.586e-03        5.146e-01        5.854e+00        7.211e+01
            3.000 - 4.000                3.500           5.638e-03        5.202e-01        6.444e+00        7.855e+01
== BJH desorption summary ==
 
                                              Surface Area =          92.001 ~s/g
                                               Pore Volume =           0.530 cc/g
                                            Pore ^D Dv(^p) =          22.136 ^d
 
== ^G Desorption  ==


    Diameter        Pore Volume       Pore Surf         dV(d)            dS(d)          dV(logd)         dS(logd)
                                        Area                                                                  
       nm              cc/g             m²/g           cc/nm/g          m²/nm/g           cc/g             cc/g

       3.1268           6.2578e-04       8.0054e-01      6.5315e-03       8.3555e+00       4.7021e-02       6.0152e+01
       3.2350           1.5521e-03       1.9312e+00      7.0601e-03       8.7131e+00       5.2728e-02       6.5018e+01
       3.3622           2.3521e-03       2.8913e+00      7.7438e-03       9.2347e+00       5.9850e-02       7.1317e+01
       3.4607           3.4009e-03       4.0837e+00      7.1764e-03       8.2660e+00       5.7424e-02       6.6084e+01
       3.6328           5.0925e-03       5.8796e+00      8.1570e-03       8.8722e+00       6.9255e-02       7.5105e+01
       3.9174           7.1051e-03       7.9434e+00      6.9712e-03       7.1567e+00       6.2692e-02       6.4178e+01
       4.2109           9.1608e-03       9.9232e+00      6.6824e-03       6.4690e+00       6.3784e-02       6.1519e+01
       4.5380           1.1065e-02       1.1581e+01      5.3136e-03       4.6640e+00       5.5959e-02       4.8915e+01
       4.9216           1.3647e-02       1.3632e+01      5.6411e-03       4.5502e+00       6.4700e-02       5.1919e+01
       5.4218           1.6977e-02       1.6050e+01      6.1626e-03       4.5312e+00       7.7663e-02       5.6713e+01
       6.0214           2.1036e-02       1.8727e+01      6.1630e-03       4.1063e+00       8.5739e-02       5.6707e+01
       6.7189           2.5643e-02       2.1454e+01      6.3064e-03       3.7714e+00       9.7854e-02       5.8028e+01
       7.5133           3.1043e-02       2.4310e+01      6.4846e-03       3.4463e+00       1.1316e-01       5.9665e+01
       8.3645           3.8971e-02       2.7948e+01      7.1736e-03       3.3861e+00       1.4116e-01       6.5979e+01
       9.5814           5.0130e-02       3.2390e+01      7.1647e-03       2.9864e+00       1.6052e-01       6.5849e+01
      11.5092           6.7597e-02       3.8197e+01      7.6382e-03       2.6544e+00       2.0738e-01       7.0135e+01
      14.1479           9.7772e-02       4.5974e+01      8.1338e-03       2.2369e+00       2.8051e-01       7.4546e+01
      18.2967           1.2931e-01       5.3170e+01      8.6973e-03       1.9821e+00       3.6159e-01       7.9780e+01
      22.1358           1.6289e-01       5.9693e+01      1.0283e-02       1.9002e+00       5.1915e-01       9.4450e+01
      24.4868           1.9252e-01       6.4388e+01      1.0062e-02       1.6327e+00       5.7469e-01       9.2564e+01
      27.8632           2.1984e-01       6.8458e+01      9.1682e-03       1.3766e+00       5.6679e-01       8.4348e+01
      31.1680           2.5508e-01       7.2828e+01      6.8920e-03       8.8814e-01       4.9787e-01       6.3324e+01
      36.5286           2.9629e-01       7.7024e+01      6.1264e-03       6.5990e-01       5.3413e-01       5.6267e+01
      45.1412           3.5951e-01       8.2511e+01      5.9205e-03       5.3913e-01       6.1553e-01       5.4280e+01
      57.6290           4.2060e-01       8.6833e+01      4.5127e-03       3.4160e-01       5.6682e-01       4.1357e+01
      76.4939           4.6748e-01       8.9689e+01      2.8010e-03       1.6989e-01       4.3761e-01       2.5649e+01
      92.4165           4.9672e-01       9.1007e+01      1.3556e-03       6.3767e-02       2.7049e-01       1.2412e+01
     124.5214           5.1170e-01       9.1523e+01      6.5901e-04       2.5592e-02       1.6154e-01       6.0410e+00
     167.9298           5.2418e-01       9.1878e+01      2.4412e-04       6.9468e-03       8.1365e-02       2.2215e+00
     222.7974           5.3038e-01       9.2001e+01      8.1507e-05       1.4633e-03       4.1397e-02       7.4322e-01
== ^G Interpolated Desorption ==


            Diameter                   Average         Volume         Cumulative       Surf. Area       Cumulative
            Interval                  Diameter       Incremen t         Volume          Increment       Surf. Area
               nm                        nm             cc/g             cc/g             m²/g             m²/g

          200.000 - 300.000            250.000           2.575e-03        2.575e-03        4.120e-02        4.120e-02
          100.000 - 200.000            150.000           2.755e-02        3.012e-02        7.347e-01        7.759e-01
           90.000 - 100.000             95.000           7.976e-03        3.810e-02        3.358e-01        1.112e+00
           80.000 - 90.000              85.000           1.836e-02        5.646e-02        8.641e-01        1.976e+00
           70.000 - 80.000              75.000           2.258e-02        7.904e-02        1.204e+00        3.180e+00
           60.000 - 70.000              65.000           2.485e-02        1.039e-01        1.529e+00        4.709e+00
           50.000 - 60.000              55.000           4.321e-02        1.471e-01        3.143e+00        7.852e+00
           40.000 - 50.000              45.000           6.151e-02        2.086e-01        5.467e+00        1.332e+01
           30.000 - 40.000              35.000           7.915e-02        2.878e-01        9.046e+00        2.236e+01
           20.000 - 30.000              25.000           9.842e-02        3.862e-01        1.575e+01        3.811e+01
           10.000 - 20.000              15.000           9.028e-02        4.765e-01        2.408e+01        6.219e+01
            9.000 - 10.000               9.500           9.125e-03        4.856e-01        3.842e+00        6.603e+01
            8.000 - 9.000                8.500           9.223e-03        4.948e-01        4.340e+00        7.037e+01
            7.000 - 8.000                7.500           8.022e-03        5.028e-01        4.278e+00        7.465e+01
            6.000 - 7.000                6.500           6.663e-03        5.095e-01        4.100e+00        7.875e+01
            5.000 - 6.000                5.500           6.723e-03        5.162e-01        4.889e+00        8.364e+01
