Repository: IDAnton/isotherm-analyzer

File: data/reports 2/421-ASMS_St2_2013_09_09_01_report_01.txt
version https://git-lfs.github.com/spec/v1
oid sha256:0e6e29a6ba04a42f87c39b37fcfd54539b8b89fdb5defdb912cfee059a2e2422
size 140287

File: data/reports 2/421-ASMS_St2_2013_09_11_01_report_01.txt
version https://git-lfs.github.com/spec/v1
oid sha256:cce0436138dedf7cde16a909efc52ecc42466b943faf78eb9f9641a9655ce0a5
size 131462

File: data/reports 2/422-ASMS_St3_2013_09_11_01_report_01.txt (part 1 of 4)
== Analysis Data ==
                                               Administrative information

Analysis performed on:                                                        9/11/2013
Analysis performed by:                                                        Ayupov
Comments:                                                                     0.1359
Instrument:                                                                   AS6KR/MP Station: 3
Instrument version:                                                           n/a
Software version:                                                             2.0
 
                                                  Sample ifnformation

Id:                                                                           GSO TX 8 nm after  373, st.6
Description:                                                                  Melgunov
Weight:                                                                       0.1324 g
 
                                             Sample preparation information

Outgas time:                                                                  10.0 hrs
Outgas temperature:                                                           200.0 C
 
                                                  Analysis information

Analysis gas:                                                                 Nitrogen
Cross Section Area:                                                           16.2 
Molecular weight:                                                             28.0134 
Non-ideality correction:                                                      6.58e-05 
Ambient temperature:                                                          300 K
Pressure tolerance band:                                                      0
Equilibration time:                                                           1
== Data Reduction Parameters ==
                  Thermal Transpiration: on     Eff. mol. diameter (D): 3.54 Å      Eff. cell stem diam. (d): 4.0000 mm
t-Method          Calc. method: Halsey
BJH/DH method     Moving pt. avg.: 3            Ignoring P-tags below 0.35 P/Po
DA Method         Incr. E:    500.000           Incr. n:          0.100             Interact. Const. (K): 2.960nm³ x kJ / mol
DR method         Affinity coefficient (ß): 0.3300
Adsorbate         Nitrogen                      Temperature       77.350K
                  Molec. Wt.: 28.013            Cross Section:    16.200  Å²        Liquid Density:   0.808  g/cc
                  Contact Angle: 0.0  degrees   Surf. Tension:    8.850  erg/cm²
                  Critical Temp.: 126.200  K    Critical Press.:  33.500  atm       SuperCritic. K.:  1.000
                  Avg. Diameter:0.300  nm       Polarizability:   1.460  (cc/molec) x 10-24Magn. Suscept.:2.000
                  Molec. Density6.700  (mol/cm²)x1014
Adsorbent         Oxygen/Zeolite
                  Atom Diameter: 0.276  nm      Surf. Atom Dens.: 13.100  (mol/cm²)x1014Polarizability: 2.500  (cc/molec)x10-24
                                                Magn. Susc.:      1.300  (cc/molec)x10-29
== Volume/Area summary ==
                                                   Surface Area Data
 
MultiPoint BET                                                                           5.182e+02 m²/g
BJH method cumulative adsorption surface area                                            4.237e+02 m²/g
BJH method cumulative desorption surface area                                            5.398e+02 m²/g
DFT cumulative surface area                                                              4.484e+02 m²/g
 
                                                    Pore Volume Data
 
Total pore volume for pores with Diameter
less than 108.23 nm at P/Po = 0.981752                                                   8.680e-01 cc/g
BJH method cumulative adsorption pore volume                                             8.776e-01 cc/g
BJH method cumulative desorption pore volume                                             9.365e-01 cc/g
DFT method cumulative pore volume                                                        8.539e-01 cc/g
 
                                                     Pore Size Data
 
Average pore Diameter                                                                    6.700e+00 nm
BJH method adsorption pore Diameter (Mode Dv(d))                                         7.763e+00 nm
BJH method desorption pore Diameter (Mode Dv(d))                                         6.566e+00 nm
DFT pore Diameter (Mode)                                                                 7.310e+00 nm
 
 
== Isotherm ==


                          Relative                                                  Volume @ STP
                          Pressure                                                         
                                                                                        cc/g

                             5.13490e-03                                                66.2680
                             5.61488e-02                                               106.9023
                             7.67032e-02                                               114.0404
                             1.03152e-01                                               121.6394
                             1.29022e-01                                               128.1031
                             1.57715e-01                                               134.5076
                             1.80260e-01                                               139.2148
                             2.04921e-01                                               144.0952
                             2.29940e-01                                               148.8863
                             2.55103e-01                                               153.6076
                             2.80150e-01                                               158.2521
                             3.05233e-01                                               162.8523
                             3.56693e-01                                               172.2889
                             4.06028e-01                                               181.6101
                             4.51529e-01                                               190.7470
                             5.01327e-01                                               201.8292
                             5.53549e-01                                               214.8570
                             5.99415e-01                                               228.3387
                             6.49829e-01                                               246.4087
                             6.99669e-01                                               279.3796
                             7.49864e-01                                               396.1918
                             7.99221e-01                                               501.7944
                             8.76371e-01                                               530.5942
                             9.05928e-01                                               534.6656
                             9.52790e-01                                               544.8081
                             9.81752e-01                                               561.1705
                             9.94310e-01                                               589.6475
                             9.76286e-01                                               566.7900
                             9.48550e-01                                               553.5256
                             8.95586e-01                                               541.5819
                             8.45155e-01                                               534.5689
                             7.95299e-01                                               528.2117
                             7.49947e-01                                               517.5094
                             7.00899e-01                                               414.5499
                             6.50348e-01                                               296.9807
                             6.00626e-01                                               248.6177
                             5.50442e-01                                               224.1093
                             4.98923e-01                                               206.7838
                             4.49795e-01                                               193.1519
                             3.99605e-01                                               181.9841
                             3.50017e-01                                               172.2313
                             2.98223e-01                                               162.5086
                             2.47240e-01                                               152.8613
                             1.96816e-01                                               142.9275
                             1.46760e-01                                               132.2822
                             9.72704e-02                                               119.8473
                             4.76007e-02                                               102.8932
== MBET summary ==
                                                     Slope =           6.651
                                                 Intercept =           6.906e-02
                                Correlation coefficient, r =           0.999942
                                                 C constant=          97.310
 
                                              Surface Area =         518.214 ~s/g
== Multi-Point BET ==


               Relative                            Volume @ STP                       1 / [ W((Po/P) - 1) ]
               Pressure                                                                          
                 P/Po                                  cc/g                                      

                  7.67032e-02                         114.0404                                 5.8286e-01
                  1.03152e-01                         121.6394                                 7.5654e-01
                  1.29022e-01                         128.1031                                 9.2522e-01
                  1.57715e-01                         134.5076                                 1.1138e+00
                  1.80260e-01                         139.2148                                 1.2638e+00
                  2.04921e-01                         144.0952                                 1.4311e+00
                  2.29940e-01                         148.8863                                 1.6047e+00
== Alpha-s summary ==
                                                     Slope =         182.221
                                         Alpha-S Intercept =          -1.796 cc/g
                                   Correlation coefficient =           1.000
 
                                          Micropore volume =          -0.003 cc/g
== Alpha-S method ==


            P/Po                     Volume @ STP                  Liquid Vol.                    Alpha
                                                                                                     
                                         cc/g                         cc/g                           

             2.0492e-01                   1.4410e+02                   2.2289e-01                  8.0031e-01
             2.2994e-01                   1.4889e+02                   2.3030e-01                  8.2714e-01
             2.5510e-01                   1.5361e+02                   2.3760e-01                  8.5310e-01
             2.8015e-01                   1.5825e+02                   2.4479e-01                  8.7815e-01
             3.0523e-01                   1.6285e+02                   2.5190e-01                  9.0344e-01
             3.5669e-01                   1.7229e+02                   2.6650e-01                  9.5569e-01
             4.0603e-01                   1.8161e+02                   2.8092e-01                  1.0063e+00
== BJH adsorption summary ==
 
                                              Surface Area =         423.706 ~s/g
                                               Pore Volume =           0.878 cc/g
                                            Pore ^D Dv(^p) =           7.763 ^d
 
== ^G Adsorption  ==


    Diameter        Pore Volume       Pore Surf         dV(d)            dS(d)          dV(logd)         dS(logd)
                                        Area                                                                  
       nm              cc/g             m²/g           cc/nm/g          m²/nm/g           cc/g             cc/g

       3.2149           1.3192e-02       1.6413e+01      4.1077e-02       5.1107e+01       3.0382e-01       3.7801e+02
       3.5438           2.7475e-02       3.1927e+01      3.9670e-02       4.4931e+01       3.2448e-01       3.6506e+02
       3.9255           4.4056e-02       4.8560e+01      3.8412e-02       3.9182e+01       3.4922e-01       3.5344e+02
       4.4068           6.3531e-02       6.6117e+01      3.8100e-02       3.4745e+01       3.8794e-01       3.5053e+02
       4.9615           8.7677e-02       8.5266e+01      3.8067e-02       3.0691e+01       4.3875e-01       3.5015e+02
       5.6422           1.2823e-01       1.1246e+02      4.8246e-02       3.3221e+01       6.5290e-01       4.4362e+02
       6.5464           2.5696e-01       1.8298e+02      1.0309e-01       5.7797e+01       1.7119e+00       9.4719e+02
       7.7633           4.5842e-01       2.8121e+02      1.3067e-01       6.5686e+01       2.4264e+00       1.1999e+03
       9.4931           6.5669e-01       3.7114e+02      1.1119e-01       5.2786e+01       2.1834e+00       1.0204e+03
      13.6822           7.6202e-01       4.1242e+02      4.4175e-02       1.8103e+01       1.0017e+00       4.0487e+02
      19.3971           7.9030e-01       4.1948e+02      3.9134e-03       1.0540e+00       1.3925e-01       3.5401e+01
      32.3715           8.0774e-01       4.2120e+02      9.1299e-04       1.4373e-01       6.4621e-02       8.2060e+00
      75.5114           8.3799e-01       4.2268e+02      4.8644e-04       4.3397e-02       7.3450e-02       4.2448e+00
     224.7198           8.7764e-01       4.2371e+02      1.9705e-04       3.5074e-03       9.2060e-02       1.6387e+00
== ^G Interpolated Adsorption ==


            Diameter                   Average         Volume         Cumulative       Surf. Area       Cumulative
            Interval                  Diameter        Increment         Volume          Increment       Surf. Area
               nm                        nm             cc/g             cc/g             m²/g             m²/g

          200.000 - 250.000            225.000           6.570e-03        6.570e-03        1.168e-01        1.168e-01
          150.000 - 200.000            175.000           1.329e-02        1.986e-02        3.037e-01        4.205e-01
          100.000 - 150.000            125.000           1.329e-02        3.315e-02        4.252e-01        8.458e-01
           90.000 - 100.000             95.000           2.658e-03        3.580e-02        1.119e-01        9.577e-01
           80.000 - 90.000              85.000           2.658e-03        3.846e-02        1.251e-01        1.083e+00
           70.000 - 80.000              75.000           5.057e-03        4.352e-02        2.697e-01        1.352e+00
           60.000 - 70.000              65.000           7.010e-03        5.053e-02        4.314e-01        1.784e+00
           50.000 - 60.000              55.000           7.010e-03        5.754e-02        5.098e-01        2.294e+00
           45.000 - 50.000              47.500           3.505e-03        6.104e-02        2.952e-01        2.589e+00
           40.000 - 45.000              42.500           3.505e-03        6.455e-02        3.299e-01        2.919e+00
           35.000 - 40.000              37.500           3.505e-03        6.805e-02        3.739e-01        3.293e+00
           30.000 - 35.000              32.500           5.032e-03        7.309e-02        6.193e-01        3.912e+00
           25.000 - 30.000              27.500           6.724e-03        7.981e-02        9.780e-01        4.890e+00
           20.000 - 25.000              22.500           6.724e-03        8.653e-02        1.195e+00        6.085e+00
           15.000 - 20.000              17.500           2.257e-02        1.091e-01        5.158e+00        1.124e+01
           10.000 - 15.000              12.500           9.911e-02        2.082e-01        3.171e+01        4.296e+01
            9.000 - 10.000               9.500           6.926e-02        2.775e-01        2.916e+01        7.212e+01
            8.000 - 9.000                8.500           1.146e-01        3.921e-01        5.394e+01        1.261e+02
            7.000 - 8.000                7.500           1.535e-01        5.456e-01        8.186e+01        2.079e+02
            6.000 - 7.000                6.500           1.529e-01        6.985e-01        9.409e+01        3.020e+02
            5.000 - 6.000                5.500           8.920e-02        7.877e-01        6.487e+01        3.669e+02
            4.500 - 5.000                4.750           2.238e-02        8.101e-01        1.885e+01        3.857e+02
            4.000 - 4.500                4.250           2.051e-02        8.306e-01        1.931e+01        4.050e+02
            3.500 - 4.000                3.750           2.150e-02        8.521e-01        2.293e+01        4.280e+02
            3.000 - 3.500                3.250           1.238e-02        8.645e-01        1.524e+01        4.432e+02
== BJH desorption summary ==
 
                                              Surface Area =         539.774 ~s/g
                                               Pore Volume =           0.937 cc/g
                                            Pore ^D Dv(^p) =           6.566 ^d
 
== ^G Desorption  ==


    Diameter        Pore Volume       Pore Surf         dV(d)            dS(d)          dV(logd)         dS(logd)
                                        Area                                                                  
       nm              cc/g             m²/g           cc/nm/g          m²/nm/g           cc/g             cc/g

       3.1726           8.8337e-03       1.1138e+01      2.7815e-02       3.5069e+01       2.0302e-01       2.5597e+02
       3.5149           2.3927e-02       2.7543e+01      3.6767e-02       4.1137e+01       3.0455e-01       3.3833e+02
       3.9075           4.4483e-02       4.8003e+01      4.5920e-02       4.6280e+01       4.2239e-01       4.2250e+02
       4.3782           7.7352e-02       7.7028e+01      6.0917e-02       5.4635e+01       6.3077e-01       5.6040e+02
       4.9524           1.4271e-01       1.2690e+02      9.5056e-02       7.3683e+01       1.1393e+00       8.7423e+02
       5.6552           3.0095e-01       2.3042e+02      1.7520e-01       1.1690e+02       2.4408e+00       1.6107e+03
       6.5656           5.2940e-01       3.6521e+02      2.1132e-01       1.2773e+02       3.2569e+00       1.9422e+03
       7.7793           7.2675e-01       4.7571e+02      1.6546e-01       9.4057e+01       2.6983e+00       1.5204e+03
       9.3958           8.2589e-01       5.2520e+02      6.8233e-02       3.4455e+01       1.2479e+00       6.2672e+02
      11.9319           8.4278e-01       5.3117e+02      6.4436e-03       2.4902e+00       1.5826e-01       5.9064e+01
      16.6925           8.5863e-01       5.3464e+02      2.4105e-03       6.6800e-01       8.7241e-02       2.1923e+01
      29.6044           8.7765e-01       5.3715e+02      1.2382e-03       2.2933e-01       7.3491e-02       1.1132e+01
      61.5492           9.0449e-01       5.3883e+02      5.7886e-04       6.0820e-02       6.6749e-02       5.0766e+00
     212.4717           9.3652e-01       5.3977e+02      1.4293e-04       2.6907e-03       6.0316e-02       1.1355e+00
== ^G Interpolated Desorption ==


            Diameter                   Average         Volume         Cumulative       Surf. Area       Cumulative
            Interval                  Diameter       Incremen t         Volume          Increment       Surf. Area
               nm                        nm             cc/g             cc/g             m²/g             m²/g

          200.000 - 250.000            225.000           2.647e-03        2.647e-03        4.706e-02        4.706e-02
          150.000 - 200.000            175.000           1.061e-02        1.326e-02        2.426e-01        2.896e-01
          100.000 - 150.000            125.000           1.061e-02        2.387e-02        3.396e-01        6.292e-01
           90.000 - 100.000             95.000           2.122e-03        2.599e-02        8.936e-02        7.186e-01
           80.000 - 90.000              85.000           2.122e-03        2.812e-02        9.988e-02        8.184e-01
           70.000 - 80.000              75.000           2.122e-03        3.024e-02        1.132e-01        9.316e-01
           60.000 - 70.000              65.000           3.095e-03        3.333e-02        1.905e-01        1.122e+00
           50.000 - 60.000              55.000           8.401e-03        4.173e-02        6.110e-01        1.733e+00
           45.000 - 50.000              47.500           4.201e-03        4.593e-02        3.537e-01        2.087e+00
           40.000 - 45.000              42.500           4.201e-03        5.014e-02        3.954e-01        2.482e+00
           35.000 - 40.000              37.500           4.201e-03        5.434e-02        4.481e-01        2.930e+00
           30.000 - 35.000              32.500           4.201e-03        5.854e-02        5.170e-01        3.447e+00
           25.000 - 30.000              27.500           7.115e-03        6.565e-02        1.035e+00        4.482e+00
           20.000 - 25.000              22.500           7.366e-03        7.302e-02        1.309e+00        5.792e+00
           15.000 - 20.000              17.500           1.051e-02        8.353e-02        2.402e+00        8.193e+00
           10.000 - 15.000              12.500           2.308e-02        1.066e-01        7.386e+00        1.558e+01
            9.000 - 10.000               9.500           2.830e-02        1.349e-01        1.192e+01        2.750e+01
            8.000 - 9.000                8.500           6.133e-02        1.962e-01        2.886e+01        5.636e+01
            7.000 - 8.000                7.500           1.402e-01        3.365e-01        7.480e+01        1.312e+02
            6.000 - 7.000                6.500           2.126e-01        5.491e-01        1.308e+02        2.620e+02
            5.000 - 6.000                5.500           2.340e-01        7.831e-01        1.702e+02        4.322e+02
            4.500 - 5.000                4.750           6.221e-02        8.453e-01        5.239e+01        4.846e+02
            4.000 - 4.500                4.250           4.027e-02        8.856e-01        3.790e+01        5.225e+02
            3.500 - 4.000                3.750           2.767e-02        9.133e-01        2.952e+01        5.520e+02
            3.000 - 3.500                3.250           1.444e-02        9.277e-01        1.777e+01        5.698e+02
== DFT method summary ==
                                               Pore volume =           0.854 cc/g
                                              Surface area =         448.387 ~s/g
                                    Lower confidence limit =           1.564 ^d
                                             Fitting error =           0.588 %
                                                 ^W (Mode) =           7.310 ^d
 
                                      Moving point average :           3
== ^G Pore Size Distribution ==


       Pore width              Cumulative              Cumulative                 dV(d)                   dS(d)
                               Pore Volume            Surface Area                                           
           nm                     cc/g                    m²/g                   cc/nm/g                 m²/nm/g

           1.5640                  4.3475e-03              1.6888e+01              5.5854e-03              1.4285e+01
           1.6310                  4.7007e-03              1.7759e+01              5.2723e-03              1.3006e+01
           1.6970                  4.9264e-03              1.8305e+01              3.4196e-03              8.2646e+00
           1.7800                  5.0315e-03              1.8553e+01              1.2670e-03              2.9855e+00
           1.8680                  5.0323e-03              1.8554e+01              9.1094e-06              2.0468e-02
           1.9480                  5.0323e-03              1.8554e+01              0.0000e+00              0.0000e+00
           2.0270                  5.0323e-03              1.8554e+01              0.0000e+00              0.0000e+00
           2.1070                  5.0323e-03              1.8554e+01              0.0000e+00              0.0000e+00
           2.1860                  5.0323e-03              1.8554e+01              0.0000e+00              0.0000e+00
           2.2660                  5.0781e-03              1.8632e+01              5.7201e-04              9.7571e-01
           2.3450                  5.2320e-03              1.8889e+01              1.9485e-03              3.2462e+00
           2.4250                  5.5494e-03              1.9407e+01              3.9672e-03              6.4710e+00
           2.5040                  6.0303e-03              2.0170e+01              6.0865e-03              9.6630e+00
           2.5830                  6.5806e-03              2.1018e+01              6.9663e-03              1.0731e+01
           2.7030                  7.4765e-03              2.2347e+01              7.4657e-03              1.1076e+01
           2.8220                  8.3927e-03              2.3642e+01              7.6991e-03              1.0886e+01
           2.9410                  9.4385e-03              2.5061e+01              8.7884e-03              1.1920e+01
           3.0600                  1.0596e-02              2.6572e+01              9.7234e-03              1.2696e+01
           3.1790                  1.1785e-02              2.8070e+01              9.9923e-03              1.2592e+01
           3.2980                  1.2977e-02              2.9518e+01              1.0019e-02              1.2165e+01
           3.4180                  1.4218e-02              3.0968e+01              1.0340e-02              1.2088e+01
           3.5370                  1.5504e-02              3.2423e+01              1.0811e-02              1.2225e+01
           3.6560                  1.6837e-02              3.3882e+01              1.1198e-02              1.2260e+01
           3.7750                  1.8068e-02              3.5187e+01              1.0350e-02              1.0968e+01
           3.9340                  1.9642e-02              3.6792e+01              9.8960e-03              1.0096e+01
           4.0930                  2.1211e-02              3.8323e+01              9.8715e-03              9.6263e+00
           4.2520                  2.2949e-02              3.9955e+01              1.0929e-02              1.0263e+01
           4.4110                  2.4915e-02              4.1734e+01              1.2365e-02              1.1193e+01
           4.5700                  2.7126e-02              4.3665e+01              1.3906e-02              1.2143e+01
           4.7280                  2.9859e-02              4.5966e+01              1.7297e-02              1.4566e+01
           4.8870                  3.2964e-02              4.8496e+01              1.9530e-02              1.5910e+01
           5.0860                  3.7421e-02              5.2001e+01              2.2397e-02              1.7610e+01
           5.2850                  4.2241e-02              5.5639e+01              2.4217e-02              1.8282e+01
           5.4830                  4.7997e-02              5.9823e+01              2.9072e-02              2.1132e+01
           5.6820                  5.4976e-02              6.4716e+01              3.5069e-02              2.4587e+01
           5.8800                  6.3504e-02              7.0496e+01              4.3071e-02              2.9195e+01
           6.0790                  7.3432e-02              7.7000e+01              4.9892e-02              3.2684e+01
           6.3170                  9.0461e-02              8.7688e+01              7.1551e-02              4.4907e+01
           6.5560                  1.1319e-01              1.0145e+02              9.5081e-02              5.7569e+01
           6.7940                  1.5219e-01              1.2418e+02              1.6388e-01              9.5508e+01
           7.0320                  2.1263e-01              1.5810e+02              2.5394e-01              1.4254e+02
           7.3100                  3.0339e-01              2.0766e+02              3.2649e-01              1.7827e+02
           7.5880                  3.9283e-01              2.5508e+02              3.2173e-01              1.7058e+02
           7.8670                  4.6944e-01              2.9424e+02              2.7459e-01              1.4037e+02
           8.1450                  5.3461e-01              3.2627e+02              2.3443e-01              1.1522e+02
           8.4620                  6.0171e-01              3.5812e+02              2.1166e-01              1.0048e+02
           8.7800                  6.6163e-01              3.8554e+02              1.8843e-01              8.6212e+01
           9.0980                  7.0657e-01              4.0548e+02              1.4133e-01              6.2702e+01
           9.4160                  7.3498e-01              4.1777e+02              8.9349e-02              3.8658e+01
           9.7730                  7.4945e-01              4.2380e+02              4.0527e-02              1.6895e+01
          10.1310                  7.5689e-01              4.2675e+02              2.0795e-02              8.2393e+00
          10.4880                  7.6332e-01              4.2921e+02              1.8004e-02              6.8856e+00
          10.8850                  7.6980e-01              4.3160e+02              1.6323e-02              6.0214e+00
          11.2830                  7.7559e-01              4.3366e+02              1.4540e-02              5.1660e+00
          11.6800                  7.8086e-01              4.3547e+02              1.3270e-02              4.5576e+00
          12.1170                  7.8613e-01              4.3721e+02              1.2067e-02              3.9960e+00
          12.5540                  7.9069e-01              4.3867e+02              1.0446e-02              3.3408e+00
          12.9910                  7.9431e-01              4.3980e+02              8.2657e-03              2.5680e+00
          13.4670                  7.9685e-01              4.4056e+02              5.3437e-03              1.6099e+00
          13.9440                  7.9834e-01              4.4099e+02              3.1231e-03              9.0543e-01
          14.4600                  7.9942e-01              4.4129e+02              2.0830e-03              5.7947e-01
          14.9770                  8.0035e-01              4.4154e+02              1.8160e-03              4.8579e-01
          15.5330                  8.0128e-01              4.4178e+02              1.6578e-03              4.2786e-01
          16.0890                  8.0224e-01              4.4202e+02              1.7356e-03              4.3095e-01
          16.6850                  8.0340e-01              4.4230e+02              1.9397e-03              4.6302e-01
          17.2810                  8.0461e-01              4.4258e+02              2.0370e-03              4.7191e-01
          17.9160                  8.0592e-01              4.4287e+02              2.0565e-03              4.6051e-01
          18.5520                  8.0710e-01              4.4313e+02              1.8600e-03              4.0118e-01
          19.2270                  8.0828e-01              4.4337e+02              1.7467e-03              3.6496e-01
          19.9020                  8.0935e-01              4.4359e+02              1.5866e-03              3.1952e-01
          20.6170                  8.1039e-01              4.4379e+02              1.4569e-03              2.8293e-01
          21.3720                  8.1140e-01              4.4398e+02              1.3389e-03              2.5169e-01
          22.1270                  8.1232e-01              4.4415e+02              1.2180e-03              2.2070e-01
          22.9210                  8.1324e-01              4.4431e+02              1.1587e-03              2.0208e-01
          23.7550                  8.1420e-01              4.4447e+02              1.1500e-03              1.9384e-01
          24.6290                  8.1516e-01              4.4463e+02              1.0989e-03              1.7901e-01
          25.5030                  8.1605e-01              4.4477e+02              1.0121e-03              1.5907e-01
          26.4170                  8.1686e-01              4.4489e+02              8.9268e-04              1.3570e-01
          27.3700                  8.1758e-01              4.4500e+02              7.5825e-04              1.1146e-01
          28.3630                  8.1853e-01              4.4513e+02              9.5107e-04              1.3285e-01
          29.3960                  8.1989e-01              4.4531e+02              1.3137e-03              1.7685e-01
          30.4680                  8.2162e-01              4.4554e+02              1.6134e-03              2.1201e-01
          31.5410                  8.2327e-01              4.4575e+02              1.5461e-03              1.9688e-01
          32.6530                  8.2486e-01              4.4594e+02              1.4280e-03              1.7505e-01
          33.8050                  8.2647e-01              4.4613e+02              1.3928e-03              1.6477e-01
          34.9970                  8.2800e-01              4.4631e+02              1.2829e-03              1.4731e-01
          36.2280                  8.2938e-01              4.4646e+02              1.1207e-03              1.2432e-01
          37.4990                  8.3068e-01              4.4660e+02              1.0257e-03              1.0932e-01
          38.8100                  8.3202e-01              4.4674e+02              1.0214e-03              1.0531e-01
          40.1600                  8.3329e-01              4.4687e+02              9.4210e-04              9.4288e-02
          41.5510                  8.3443e-01              4.4698e+02              8.1733e-04              7.8987e-02
          42.9810                  8.3542e-01              4.4707e+02              6.9751e-04              6.5076e-02
          44.4500                  8.3637e-01              4.4715e+02              6.4448e-04              5.8176e-02
          45.9600                  8.3725e-01              4.4723e+02              5.7903e-04              5.0493e-02
          47.5090                  8.3809e-01              4.4730e+02              5.4546e-04              4.6005e-02
          49.0980                  8.3889e-01              4.4737e+02              5.0008e-04              4.0838e-02
          50.7270                  8.3959e-01              4.4742e+02              4.3424e-04              3.4410e-02
          52.3950                  8.4023e-01              4.4747e+02              3.7929e-04              2.9040e-02
          54.1030                  8.4082e-01              4.4752e+02              3.4605e-04              2.5588e-02
          55.8510                  8.4142e-01              4.4756e+02              3.4571e-04              2.4781e-02
          57.6380                  8.4200e-01              4.4760e+02              3.2687e-04              2.2733e-02
          59.4650                  8.4256e-01              4.4764e+02              3.0514e-04              2.0572e-02
          61.3320                  8.4313e-01              4.4767e+02              3.0612e-04              1.9947e-02
          63.2390                  8.4371e-01              4.4771e+02              3.0254e-04              1.9137e-02
          65.1850                  8.4430e-01              4.4775e+02              3.0422e-04              1.8710e-02
          67.1710                  8.4488e-01              4.4778e+02              2.8951e-04              1.7239e-02
          69.1970                  8.4581e-01              4.4783e+02              4.5926e-04              2.6274e-02
          71.2630                  8.4736e-01              4.4792e+02              7.5022e-04              4.1654e-02
          73.3680                  8.4945e-01              4.4803e+02              9.9426e-04              5.4104e-02
          75.5130                  8.5159e-01              4.4815e+02              9.9843e-04              5.3083e-02
          77.6980                  8.5336e-01              4.4824e+02              8.0787e-04              4.1593e-02
== ^G Pore Size Distribution (log) ==


       Pore width              Cumulative              Cumulative               dV(log d)               dS(log d)
                               Pore Volume            Surface Area                                           
           nm                     cc/g                    m²/g                    cc/g                    m²/g

           1.5640                  4.3475e-03              1.6888e+01              2.3750e-02              5.8248e+01
           1.6310                  4.7007e-03              1.7759e+01              1.6535e-02              4.0115e+01
           1.6970                  4.9264e-03              1.8305e+01              8.6359e-03              2.0740e+01
           1.7800                  5.0315e-03              1.8553e+01              2.2248e-03              5.2399e+00
           1.8680                  5.0323e-03              1.8554e+01              1.8134e-05              4.0744e-02
           1.9480                  5.0323e-03              1.8554e+01              0.0000e+00              0.0000e+00
           2.0270                  5.0323e-03              1.8554e+01              0.0000e+00              0.0000e+00
           2.1070                  5.0323e-03              1.8554e+01              0.0000e+00              0.0000e+00
           2.1860                  5.0323e-03              1.8554e+01              1.4820e-03              2.5279e+00
           2.2660                  5.0781e-03              1.8632e+01              6.7553e-03              1.1312e+01
           2.3450                  5.2320e-03              1.8889e+01              1.6218e-02              2.6629e+01
           2.4250                  5.5494e-03              1.9407e+01              2.8309e-02              4.5406e+01
           2.5040                  6.0303e-03              2.0170e+01              3.7590e-02              5.8599e+01
           2.5830                  6.5806e-03              2.1018e+01              4.2970e-02              6.4759e+01
           2.7030                  7.4765e-03              2.2347e+01              4.7069e-02              6.7960e+01
           2.8220                  8.3927e-03              2.3642e+01              5.3734e-02              7.4244e+01
