Repository: IDAnton/isotherm-analyzer

File: data/reports 2/428-ASMS_St3_2013_09_14_01_report_01.txt (part 1 of 3)
== Analysis Data ==
                                               Administrative information

Analysis performed on:                                                        9/14/2013
Analysis performed by:                                                        Ayupov
Comments:                                                                     0.0555
Instrument:                                                                   AS6KR/MP Station: 3
Instrument version:                                                           n/a
Software version:                                                             2.0
 
                                                  Sample ifnformation

Id:                                                                           GSO TX 22 nm
Description:                                                                  Melgunov
Weight:                                                                       0.0551 g
 
                                             Sample preparation information

Outgas time:                                                                  10.0 hrs
Outgas temperature:                                                           200.0 C
 
                                                  Analysis information

Analysis gas:                                                                 Nitrogen
Cross Section Area:                                                           16.2 
Molecular weight:                                                             28.0134 
Non-ideality correction:                                                      6.58e-05 
Ambient temperature:                                                          300 K
Pressure tolerance band:                                                      0
Equilibration time:                                                           1
== Data Reduction Parameters ==
                  Thermal Transpiration: on     Eff. mol. diameter (D): 3.54 Å      Eff. cell stem diam. (d): 4.0000 mm
t-Method          Calc. method: Halsey
MP method         Thickness interval: 0.50A
Alpha-s method    Std. isotherm: LICHROSPHER_SI-1000P / Po :      0.40
BJH/DH method     Moving pt. avg.: 3            Ignoring P-tags below 0.35 P/Po
DA Method         Incr. E:    500.000           Incr. n:          0.100             Interact. Const. (K): 2.960nm³ x kJ / mol
DR method         Affinity coefficient (ß): 0.3300
Adsorbate         Nitrogen                      Temperature       77.350K
                  Molec. Wt.: 28.013            Cross Section:    16.200  Å²        Liquid Density:   0.808  g/cc
                  Contact Angle: 0.0  degrees   Surf. Tension:    8.850  erg/cm²
                  Critical Temp.: 126.200  K    Critical Press.:  33.500  atm       SuperCritic. K.:  1.000
                  Avg. Diameter:0.300  nm       Polarizability:   1.460  (cc/molec) x 10-24Magn. Suscept.:2.000
                  Molec. Density6.700  (mol/cm²)x1014
Adsorbent         Oxygen/Zeolite
                  Atom Diameter: 0.276  nm      Surf. Atom Dens.: 13.100  (mol/cm²)x1014Polarizability: 2.500  (cc/molec)x10-24
                                                Magn. Susc.:      1.300  (cc/molec)x10-29
== Volume/Area summary ==
                                                   Surface Area Data
 
MultiPoint BET                                                                           3.829e+02 m²/g
BJH method cumulative adsorption surface area                                            3.153e+02 m²/g
BJH method cumulative desorption surface area                                            1.364e+03 m²/g
DFT cumulative surface area                                                              3.475e+02 m²/g
 
                                                    Pore Volume Data
 
Total pore volume for pores with Diameter
less than 124.41 nm at P/Po = 0.984168                                                   1.319e+00 cc/g
BJH method cumulative adsorption pore volume                                             1.314e+00 cc/g
BJH method cumulative desorption pore volume                                             1.890e+00 cc/g
DFT method cumulative pore volume                                                        1.305e+00 cc/g
 
                                                     Pore Size Data
 
Average pore Diameter                                                                    1.378e+01 nm
BJH method adsorption pore Diameter (Mode Dv(d))                                         3.206e+00 nm
BJH method desorption pore Diameter (Mode Dv(d))                                         5.657e+00 nm
DFT pore Diameter (Mode)                                                                 1.212e+01 nm
 
 
== Isotherm ==


                          Relative                                                  Volume @ STP
                          Pressure                                                         
                                                                                        cc/g

                             5.54809e-03                                                48.6386
                             2.54584e-02                                                66.6657
                             5.01766e-02                                                76.3822
                             7.61674e-02                                                83.4012
                             1.01777e-01                                                88.9821
                             1.25004e-01                                                93.5100
                             1.50109e-01                                                97.8691
                             1.77088e-01                                               102.2815
                             2.00463e-01                                               105.8805
                             2.27103e-01                                               109.8636
                             2.50456e-01                                               113.3511
                             2.75116e-01                                               116.8900
                             3.01858e-01                                               120.7637
                             3.50996e-01                                               127.8606
                             4.08351e-01                                               136.5502
                             4.51097e-01                                               143.2240
                             5.07565e-01                                               152.9903
                             5.57189e-01                                               162.5542
                             6.05292e-01                                               173.1053
                             6.53151e-01                                               185.2898
                             7.04083e-01                                               201.2386
                             7.53547e-01                                               221.0636
                             8.00231e-01                                               247.0417
                             8.49237e-01                                               292.6622
                             9.00445e-01                                               463.6193
                             9.52852e-01                                               843.0841
                             9.84168e-01                                               852.9472
                             9.95181e-01                                               863.3765
                             9.73608e-01                                               853.1161
                             9.48139e-01                                               849.0290
                             8.98628e-01                                               843.4869
                             8.49491e-01                                               837.2953
                             8.00183e-01                                               828.9802
                             7.47604e-01                                               807.3276
                             7.00647e-01                                               739.6427
                             6.50853e-01                                               562.8821
                             6.00169e-01                                               411.4769
                             5.50276e-01                                               312.3685
                             5.00685e-01                                               241.0522
                             4.38676e-01                                               141.2828
                             3.98576e-01                                               134.6064
                             3.48526e-01                                               126.8052
                             2.99001e-01                                               119.4531
                             2.48240e-01                                               111.9142
                             1.98310e-01                                               104.1757
                             1.48496e-01                                                95.9868
                             9.90201e-02                                                87.2593
                             4.55355e-02                                                73.9524
== MBET summary ==
                                                     Slope =           9.000
                                                 Intercept =           9.633e-02
                                Correlation coefficient, r =           0.999929
                                                 C constant=          94.423
 
                                              Surface Area =         382.866 ~s/g
== Multi-Point BET ==


               Relative                            Volume @ STP                       1 / [ W((Po/P) - 1) ]
               Pressure                                                                          
                 P/Po                                  cc/g                                      

                  1.01777e-01                          88.9821                                 1.0189e+00
                  1.25004e-01                          93.5100                                 1.2224e+00
                  1.50109e-01                          97.8691                                 1.4439e+00
                  1.77088e-01                         102.2815                                 1.6834e+00
                  2.00463e-01                         105.8805                                 1.8947e+00
                  2.27103e-01                         109.8636                                 2.1399e+00
                  2.50456e-01                         113.3511                                 2.3586e+00
== Alpha-s summary ==
                                                     Slope =         143.818
                                         Alpha-S Intercept =          -8.642 cc/g
                                   Correlation coefficient =           1.000
 
                                          Micropore volume =          -0.013 cc/g
== Alpha-S method ==


            P/Po                     Volume @ STP                  Liquid Vol.                    Alpha
                                                                                                     
                                         cc/g                         cc/g                           

             2.0046e-01                   1.0588e+02                   1.6378e-01                  7.9550e-01
             2.2710e-01                   1.0986e+02                   1.6994e-01                  8.2419e-01
             2.5046e-01                   1.1335e+02                   1.7533e-01                  8.4846e-01
             2.7512e-01                   1.1689e+02                   1.8081e-01                  8.7312e-01
             3.0186e-01                   1.2076e+02                   1.8680e-01                  8.9993e-01
             3.5100e-01                   1.2786e+02                   1.9778e-01                  9.5000e-01
             4.0835e-01                   1.3655e+02                   2.1122e-01                  1.0087e+00
== BJH adsorption summary ==
 
                                              Surface Area =         315.312 ~s/g
                                               Pore Volume =           1.314 cc/g
                                            Pore ^D Dv(^p) =           3.206 ^d
 
== ^G Adsorption  ==


    Diameter        Pore Volume       Pore Surf         dV(d)            dS(d)          dV(logd)         dS(logd)
                                        Area                                                                  
       nm              cc/g             m²/g           cc/nm/g          m²/nm/g           cc/g             cc/g

       3.2057           1.2781e-02       1.5948e+01      3.4361e-02       4.2875e+01       2.5334e-01       3.1612e+02
       3.5501           2.3724e-02       2.7736e+01      3.0923e-02       3.5120e+01       2.5239e-01       2.8452e+02
       3.9531           3.6191e-02       4.0178e+01      2.8405e-02       2.8848e+01       2.5954e-01       2.6136e+02
       4.4570           5.0715e-02       5.3230e+01      2.7005e-02       2.4489e+01       2.7658e-01       2.4842e+02
       5.0234           6.6528e-02       6.5713e+01      2.5204e-02       2.0219e+01       2.9197e-01       2.3184e+02
       5.7131           8.5770e-02       7.8902e+01      2.3829e-02       1.6762e+01       3.1552e-01       2.1912e+02
       6.6290           1.1004e-01       9.3152e+01      2.2528e-02       1.3672e+01       3.4702e-01       2.0705e+02
       7.8790           1.4213e-01       1.0897e+02      2.1686e-02       1.1101e+01       3.9801e-01       1.9918e+02
       9.5818           1.9204e-01       1.2838e+02      2.1890e-02       9.0775e+00       5.0022e-01       2.0076e+02
      12.2345           3.4137e-01       1.6790e+02      3.0722e-02       9.1440e+00       9.9972e-01       2.8034e+02
      17.3384           7.0840e-01       2.3077e+02      3.4198e-02       7.5361e+00       1.5819e+00       3.0858e+02
      31.8139           1.0550e+00       2.8543e+02      2.6501e-02       5.0008e+00       1.3763e+00       2.3808e+02
      83.6309           1.2975e+00       3.1488e+02      1.0574e-02       1.3221e+00       7.5906e-01       9.3311e+01
     263.3281           1.3142e+00       3.1531e+02      6.0253e-05       9.1525e-04       3.2848e-02       4.9896e-01
== ^G Interpolated Adsorption ==


            Diameter                   Average         Volume         Cumulative       Surf. Area       Cumulative
            Interval                  Diameter        Increment         Volume          Increment       Surf. Area
               nm                        nm             cc/g             cc/g             m²/g             m²/g

          250.000 - 300.000            275.000           1.232e-03        1.232e-03        1.792e-02        1.792e-02
          200.000 - 250.000            225.000           4.622e-03        5.854e-03        8.216e-02        1.001e-01
          150.000 - 200.000            175.000           4.622e-03        1.048e-02        1.056e-01        2.057e-01
          100.000 - 150.000            125.000           4.622e-03        1.510e-02        1.479e-01        3.536e-01
           90.000 - 100.000             95.000           9.243e-04        1.602e-02        3.892e-02        3.925e-01
           80.000 - 90.000              85.000           1.758e-02        3.361e-02        8.275e-01        1.220e+00
           70.000 - 80.000              75.000           4.681e-02        8.041e-02        2.496e+00        3.716e+00
           60.000 - 70.000              65.000           4.681e-02        1.272e-01        2.881e+00        6.597e+00
           50.000 - 60.000              55.000           4.681e-02        1.740e-01        3.404e+00        1.000e+01
           45.000 - 50.000              47.500           2.340e-02        1.974e-01        1.971e+00        1.197e+01
           40.000 - 45.000              42.500           2.340e-02        2.208e-01        2.203e+00        1.417e+01
           35.000 - 40.000              37.500           2.340e-02        2.442e-01        2.496e+00        1.667e+01
           30.000 - 35.000              32.500           5.834e-02        3.026e-01        7.181e+00        2.385e+01
           25.000 - 30.000              27.500           1.197e-01        4.223e-01        1.741e+01        4.127e+01
           20.000 - 25.000              22.500           1.197e-01        5.420e-01        2.128e+01        6.255e+01
           15.000 - 20.000              17.500           2.319e-01        7.739e-01        5.300e+01        1.156e+02
           10.000 - 15.000              12.500           3.247e-01        1.099e+00        1.039e+02        2.194e+02
            9.000 - 10.000               9.500           4.059e-02        1.139e+00        1.709e+01        2.365e+02
            8.000 - 9.000                8.500           2.931e-02        1.168e+00        1.379e+01        2.503e+02
            7.000 - 8.000                7.500           2.611e-02        1.195e+00        1.393e+01        2.643e+02
            6.000 - 7.000                6.500           2.619e-02        1.221e+00        1.612e+01        2.804e+02
            5.000 - 6.000                5.500           2.750e-02        1.248e+00        2.000e+01        3.004e+02
            4.500 - 5.000                4.750           1.396e-02        1.262e+00        1.175e+01        3.121e+02
            4.000 - 4.500                4.250           1.437e-02        1.277e+00        1.353e+01        3.257e+02
            3.500 - 4.000                3.750           1.541e-02        1.292e+00        1.644e+01        3.421e+02
            3.000 - 3.500                3.250           9.350e-03        1.301e+00        1.151e+01        3.536e+02
== BJH desorption summary ==
 
                                              Surface Area =        1363.743 ~s/g
                                               Pore Volume =           1.890 cc/g
                                            Pore ^D Dv(^p) =           5.657 ^d
 
== ^G Desorption  ==


    Diameter        Pore Volume       Pore Surf         dV(d)            dS(d)          dV(logd)         dS(logd)
                                        Area                                                                  
       nm              cc/g             m²/g           cc/nm/g          m²/nm/g           cc/g             cc/g

       3.4684           0.0000e+00       0.0000e+00      0.0000e+00       0.0000e+00       0.0000e+00       0.0000e+00
       3.8727           2.4522e-01       2.4591e+02      2.9777e-01       2.9297e+02       2.7942e+00       2.7389e+03
       4.3854           4.8638e-01       4.6787e+02      4.3963e-01       4.0764e+02       4.4084e+00       4.0437e+03
       4.9483           7.7259e-01       6.9168e+02      4.3500e-01       3.4673e+02       5.0735e+00       4.0009e+03
       5.6565           1.1548e+00       9.5550e+02      4.6739e-01       3.2985e+02       6.1669e+00       4.2976e+03
       6.5671           1.5058e+00       1.1775e+03      3.6866e-01       2.3747e+02       5.3193e+00       3.3891e+03
       7.7373           1.7364e+00       1.3096e+03      2.0407e-01       1.1888e+02       3.2465e+00       1.8754e+03
       9.4803           1.8157e+00       1.3479e+03      5.2607e-02       2.6129e+01       9.8353e-01       4.8315e+02
      12.2447           1.8425e+00       1.3578e+03      1.0101e-02       3.9762e+00       2.4141e-01       9.2548e+01
      17.1696           1.8557e+00       1.3611e+03      2.5602e-03       7.4339e-01       8.5446e-02       2.3354e+01
      29.7406           1.8655e+00       1.3627e+03      8.6871e-04       1.7441e-01       4.4403e-02       7.8561e+00
      57.2399           1.8766e+00       1.3634e+03      2.5890e-04       2.8715e-02       2.7460e-02       2.2807e+00
     238.8303           1.8899e+00       1.3637e+03      5.0256e-05       8.4170e-04       2.2592e-02       3.7838e-01
== ^G Interpolated Desorption ==


            Diameter                   Average         Volume         Cumulative       Surf. Area       Cumulative
            Interval                  Diameter       Incremen t         Volume          Increment       Surf. Area
               nm                        nm             cc/g             cc/g             m²/g             m²/g

          200.000 - 250.000            225.000           2.839e-03        2.839e-03        5.046e-02        5.046e-02
          150.000 - 200.000            175.000           3.655e-03        6.494e-03        8.355e-02        1.340e-01
          100.000 - 150.000            125.000           3.655e-03        1.015e-02        1.170e-01        2.510e-01
           90.000 - 100.000             95.000           7.310e-04        1.088e-02        3.078e-02        2.818e-01
           80.000 - 90.000              85.000           7.310e-04        1.161e-02        3.440e-02        3.162e-01
           70.000 - 80.000              75.000           7.310e-04        1.234e-02        3.899e-02        3.551e-01
           60.000 - 70.000              65.000           7.310e-04        1.307e-02        4.499e-02        4.001e-01
           50.000 - 60.000              55.000           3.130e-03        1.620e-02        2.277e-01        6.278e-01
           45.000 - 50.000              47.500           2.022e-03        1.823e-02        1.703e-01        7.981e-01
           40.000 - 45.000              42.500           2.022e-03        2.025e-02        1.903e-01        9.884e-01
           35.000 - 40.000              37.500           2.022e-03        2.227e-02        2.157e-01        1.204e+00
           30.000 - 35.000              32.500           2.022e-03        2.429e-02        2.489e-01        1.453e+00
           25.000 - 30.000              27.500           3.769e-03        2.806e-02        5.482e-01        2.001e+00
           20.000 - 25.000              22.500           3.864e-03        3.193e-02        6.870e-01        2.688e+00
           15.000 - 20.000              17.500           8.040e-03        3.997e-02        1.838e+00        4.526e+00
           10.000 - 15.000              12.500           2.913e-02        6.909e-02        9.321e+00        1.385e+01
            9.000 - 10.000               9.500           2.690e-02        9.599e-02        1.133e+01        2.517e+01
            8.000 - 9.000                8.500           4.555e-02        1.415e-01        2.143e+01        4.661e+01
            7.000 - 8.000                7.500           1.572e-01        2.988e-01        8.386e+01        1.305e+02
            6.000 - 7.000                6.500           3.039e-01        6.026e-01        1.870e+02        3.175e+02
            5.000 - 6.000                5.500           4.867e-01        1.089e+00        3.540e+02        6.714e+02
            4.500 - 5.000                4.750           2.559e-01        1.345e+00        2.155e+02        8.869e+02
            4.000 - 4.500                4.250           2.395e-01        1.585e+00        2.254e+02        1.112e+03
            3.500 - 4.000                3.750           2.859e-01        1.871e+00        3.050e+02        1.417e+03
            3.000 - 3.500                3.250           1.917e-02        1.890e+00        2.360e+01        1.441e+03
== DFT method summary ==
                                               Pore volume =           1.305 cc/g
                                              Surface area =         347.492 ~s/g
                                    Lower confidence limit =           1.432 ^d
                                             Fitting error =           0.588 %
                                                 ^W (Mode) =          12.117 ^d
 
                                      Moving point average :           3
== ^G Pore Size Distribution ==


       Pore width              Cumulative              Cumulative                 dV(d)                   dS(d)
                               Pore Volume            Surface Area                                           
           nm                     cc/g                    m²/g                   cc/nm/g                 m²/nm/g

           1.4320                  0.0000e+00              0.0000e+00              0.0000e+00              0.0000e+00
           1.4980                  0.0000e+00              0.0000e+00              0.0000e+00              0.0000e+00
           1.5640                  0.0000e+00              0.0000e+00              0.0000e+00              0.0000e+00
           1.6310                  0.0000e+00              0.0000e+00              0.0000e+00              0.0000e+00
           1.6970                  0.0000e+00              0.0000e+00              0.0000e+00              0.0000e+00
           1.7800                  0.0000e+00              0.0000e+00              0.0000e+00              0.0000e+00
           1.8680                  0.0000e+00              0.0000e+00              0.0000e+00              0.0000e+00
           1.9480                  0.0000e+00              0.0000e+00              0.0000e+00              0.0000e+00
           2.0270                  0.0000e+00              0.0000e+00              0.0000e+00              0.0000e+00
           2.1070                  0.0000e+00              0.0000e+00              0.0000e+00              0.0000e+00
           2.1860                  0.0000e+00              0.0000e+00              0.0000e+00              0.0000e+00
           2.2660                  0.0000e+00              0.0000e+00              0.0000e+00              0.0000e+00
           2.3450                  0.0000e+00              0.0000e+00              0.0000e+00              0.0000e+00
           2.4250                  0.0000e+00              0.0000e+00              0.0000e+00              0.0000e+00
           2.5040                  0.0000e+00              0.0000e+00              0.0000e+00              0.0000e+00
           2.5830                  0.0000e+00              0.0000e+00              0.0000e+00              0.0000e+00
           2.7030                  0.0000e+00              0.0000e+00              0.0000e+00              0.0000e+00
           2.8220                  0.0000e+00              0.0000e+00              0.0000e+00              0.0000e+00
           2.9410                  0.0000e+00              0.0000e+00              0.0000e+00              0.0000e+00
           3.0600                  0.0000e+00              0.0000e+00              0.0000e+00              0.0000e+00
           3.1790                  0.0000e+00              0.0000e+00              0.0000e+00              0.0000e+00
           3.2980                  0.0000e+00              0.0000e+00              0.0000e+00              0.0000e+00
           3.4180                  0.0000e+00              0.0000e+00              0.0000e+00              0.0000e+00
           3.5370                  0.0000e+00              0.0000e+00              0.0000e+00              0.0000e+00
           3.6560                  0.0000e+00              0.0000e+00              0.0000e+00              0.0000e+00
           3.7750                  0.0000e+00              0.0000e+00              0.0000e+00              0.0000e+00
           3.9340                  0.0000e+00              0.0000e+00              0.0000e+00              0.0000e+00
           4.0930                  0.0000e+00              0.0000e+00              0.0000e+00              0.0000e+00
           4.2520                  0.0000e+00              0.0000e+00              0.0000e+00              0.0000e+00
           4.4110                  7.4298e-05              6.5031e-02              4.6728e-04              4.0900e-01
           4.5700                  4.9371e-04              4.2204e-01              2.6378e-03              2.2453e+00
           4.7280                  1.4435e-03              1.2130e+00              6.0112e-03              5.0064e+00
           4.8870                  2.9050e-03              2.4003e+00              9.1922e-03              7.4667e+00
           5.0860                  5.2261e-03              4.2199e+00              1.1664e-02              9.1439e+00
           5.2850                  7.9421e-03              6.2678e+00              1.3648e-02              1.0291e+01
           5.4830                  1.1248e-02              8.6707e+00              1.6695e-02              1.2135e+01
           5.6820                  1.5108e-02              1.1381e+01              1.9397e-02              1.3618e+01
           5.8800                  1.9506e-02              1.4368e+01              2.2214e-02              1.5088e+01
           6.0790                  2.4123e-02              1.7401e+01              2.3201e-02              1.5239e+01
           6.3170                  3.0053e-02              2.1154e+01              2.4915e-02              1.5770e+01
           6.5560                  3.6287e-02              2.4952e+01              2.6083e-02              1.5891e+01
           6.7940                  4.2953e-02              2.8877e+01              2.8010e-02              1.6493e+01
           7.0320                  4.9813e-02              3.2773e+01              2.8825e-02              1.6369e+01
           7.3100                  5.7723e-02              3.7109e+01              2.8452e-02              1.5597e+01
           7.5880                  6.5244e-02              4.1086e+01              2.7054e-02              1.4306e+01
           7.8670                  7.2876e-02              4.4964e+01              2.7356e-02              1.3901e+01
           8.1450                  8.0808e-02              4.8847e+01              2.8532e-02              1.3968e+01
           8.4620                  9.0137e-02              5.3267e+01              2.9430e-02              1.3943e+01
           8.7800                  9.9238e-02              5.7421e+01              2.8617e-02              1.3062e+01
           9.0980                  1.0929e-01              6.1824e+01              3.1604e-02              1.3845e+01
           9.4160                  1.2065e-01              6.6627e+01              3.5715e-02              1.5106e+01
           9.7730                  1.3479e-01              7.2422e+01              3.9629e-02              1.6231e+01
          10.1310                  1.4880e-01              7.7960e+01              3.9128e-02              1.5470e+01
          10.4880                  1.6194e-01              8.2982e+01              3.6810e-02              1.4066e+01
          10.8850                  1.7697e-01              8.8502e+01              3.7865e-02              1.3904e+01
          11.2830                  1.9981e-01              9.6500e+01              5.7380e-02              2.0096e+01
          11.6800                  2.3269e-01              1.0765e+02              8.2809e-02              2.8083e+01
          12.1170                  2.7856e-01              1.2278e+02              1.0498e-01              3.4633e+01
          12.5540                  3.2328e-01              1.3708e+02              1.0233e-01              3.2708e+01
          12.9910                  3.6317e-01              1.4941e+02              9.1266e-02              2.8218e+01
          13.4670                  4.0237e-01              1.6107e+02              8.2370e-02              2.4506e+01
          13.9440                  4.3837e-01              1.7141e+02              7.5464e-02              2.1673e+01
          14.4600                  4.7450e-01              1.8145e+02              7.0011e-02              1.9460e+01
          14.9770                  5.0799e-01              1.9040e+02              6.4778e-02              1.7302e+01
          15.5330                  5.5028e-01              2.0123e+02              7.6065e-02              1.9476e+01
          16.0890                  6.0061e-01              2.1368e+02              9.0520e-02              2.2400e+01
          16.6850                  6.6058e-01              2.2808e+02              1.0062e-01              2.4156e+01
          17.2810                  7.1550e-01              2.4083e+02              9.2144e-02              2.1403e+01
          17.9160                  7.6958e-01              2.5295e+02              8.5171e-02              1.9073e+01
          18.5520                  8.1850e-01              2.6350e+02              7.6914e-02              1.6595e+01
          19.2270                  8.6715e-01              2.7366e+02              7.2077e-02              1.5056e+01
          19.9020                  9.1156e-01              2.8261e+02              6.5792e-02              1.3248e+01
          20.6170                  9.5481e-01              2.9101e+02              6.0487e-02              1.1749e+01
          21.3720                  9.9675e-01              2.9889e+02              5.5544e-02              1.0440e+01
          22.1270                  1.0352e+00              3.0585e+02              5.0945e-02              9.2276e+00
          22.9210                  1.0738e+00              3.1259e+02              4.8651e-02              8.4861e+00
          23.7550                  1.1141e+00              3.1938e+02              4.8252e-02              8.1346e+00
          24.6290                  1.1543e+00              3.2593e+02              4.6060e-02              7.5008e+00
          25.5030                  1.1915e+00              3.3177e+02              4.2511e-02              6.6814e+00
          26.4170                  1.2257e+00              3.3698e+02              3.7476e-02              5.6980e+00
          27.3700                  1.2557e+00              3.4139e+02              3.1443e-02              4.6223e+00
          28.3630                  1.2772e+00              3.4446e+02              2.1676e-02              3.0927e+00
          29.3960                  1.2895e+00              3.4616e+02              1.1838e-02              1.6497e+00
          30.4680                  1.2936e+00              3.4673e+02              3.9019e-03              5.2697e-01
          31.5410                  1.2945e+00              3.4684e+02              8.1026e-04              1.0341e-01
          32.6530                  1.2953e+00              3.4693e+02              6.9164e-04              8.4817e-02
          33.8050                  1.2961e+00              3.4702e+02              6.6799e-04              7.9038e-02
          34.9970                  1.2968e+00              3.4711e+02              6.1276e-04              7.0354e-02
          36.2280                  1.2974e+00              3.4718e+02              5.3795e-04              5.9676e-02
          37.4990                  1.2981e+00              3.4725e+02              4.9298e-04              5.2541e-02
          38.8100                  1.2987e+00              3.4731e+02              4.9041e-04              5.0572e-02
          40.1600                  1.2993e+00              3.4737e+02              4.5421e-04              4.5454e-02
          41.5510                  1.2999e+00              3.4743e+02              3.9217e-04              3.7898e-02
          42.9810                  1.3004e+00              3.4747e+02              3.3580e-04              3.1332e-02
          44.4500                  1.3008e+00              3.4751e+02              3.1134e-04              2.8082e-02
          45.9600                  1.3012e+00              3.4755e+02              2.8145e-04              2.4544e-02
          47.5090                  1.3016e+00              3.4758e+02              2.6451e-04              2.2321e-02
          49.0980                  1.3020e+00              3.4762e+02              2.4399e-04              1.9915e-02
          50.7270                  1.3024e+00              3.4764e+02              2.0731e-04              1.6442e-02
          52.3950                  1.3027e+00              3.4767e+02              1.8562e-04              1.4212e-02
          54.1030                  1.3030e+00              3.4769e+02              1.6562e-04              1.2233e-02
          55.8510                  1.3033e+00              3.4771e+02              1.7181e-04              1.2325e-02
          57.6380                  1.3035e+00              3.4773e+02              1.5784e-04              1.0982e-02
          59.4650                  1.3038e+00              3.4775e+02              1.4745e-04              9.9406e-03
          61.3320                  1.3041e+00              3.4776e+02              1.4660e-04              9.5448e-03
          63.2390                  1.3044e+00              3.4778e+02              1.4547e-04              9.2071e-03
          65.1850                  1.3047e+00              3.4780e+02              1.4662e-04              9.0132e-03
          67.1710                  1.3049e+00              3.4782e+02              1.3795e-04              8.2189e-03
          69.1970                  1.3052e+00              3.4783e+02              1.2858e-04              7.4511e-03
          71.2630                  1.3054e+00              3.4784e+02              1.2520e-04              7.0375e-03
          73.3680                  1.3057e+00              3.4786e+02              1.1338e-04              6.1891e-03
          75.5130                  1.3058e+00              3.4787e+02              7.7319e-05              4.1654e-03
          77.6980                  1.3058e+00              3.4787e+02              0.0000e+00              0.0000e+00
== ^G Pore Size Distribution (log) ==


       Pore width              Cumulative              Cumulative               dV(log d)               dS(log d)
                               Pore Volume            Surface Area                                           
           nm                     cc/g                    m²/g                    cc/g                    m²/g

           1.4320                  0.0000e+00              0.0000e+00              0.0000e+00              0.0000e+00
           1.4980                  0.0000e+00              0.0000e+00              0.0000e+00              0.0000e+00
           1.5640                  0.0000e+00              0.0000e+00              0.0000e+00              0.0000e+00
           1.6310                  0.0000e+00              0.0000e+00              0.0000e+00              0.0000e+00
           1.6970                  0.0000e+00              0.0000e+00              0.0000e+00              0.0000e+00
           1.7800                  0.0000e+00              0.0000e+00              0.0000e+00              0.0000e+00
           1.8680                  0.0000e+00              0.0000e+00              0.0000e+00              0.0000e+00
           1.9480                  0.0000e+00              0.0000e+00              0.0000e+00              0.0000e+00
           2.0270                  0.0000e+00              0.0000e+00              0.0000e+00              0.0000e+00
           2.1070                  0.0000e+00              0.0000e+00              0.0000e+00              0.0000e+00
           2.1860                  0.0000e+00              0.0000e+00              0.0000e+00              0.0000e+00
           2.2660                  0.0000e+00              0.0000e+00              0.0000e+00              0.0000e+00
           2.3450                  0.0000e+00              0.0000e+00              0.0000e+00              0.0000e+00
