Repository: IDAnton/isotherm-analyzer

File: data/reports 2/430-ASMS_St5_2013_09_14_01_report_01.txt (part 1 of 3)
== Analysis Data ==
                                               Administrative information

Analysis performed on:                                                        9/14/2013
Analysis performed by:                                                        Ayupov
Comments:                                                                     0.1352
Instrument:                                                                   AS6KR/MP Station: 5
Instrument version:                                                           n/a
Software version:                                                             2.0
 
                                                  Sample ifnformation

Id:                                                                           GSO TX 22 nm
Description:                                                                  Melgunov
Weight:                                                                       0.134 g
 
                                             Sample preparation information

Outgas time:                                                                  10.0 hrs
Outgas temperature:                                                           200.0 C
 
                                                  Analysis information

Analysis gas:                                                                 Nitrogen
Cross Section Area:                                                           16.2 
Molecular weight:                                                             28.0134 
Non-ideality correction:                                                      6.58e-05 
Ambient temperature:                                                          300 K
Pressure tolerance band:                                                      0
Equilibration time:                                                           1
== Data Reduction Parameters ==
                  Thermal Transpiration: on     Eff. mol. diameter (D): 3.54 Å      Eff. cell stem diam. (d): 4.0000 mm
t-Method          Calc. method: Halsey
MP method         Thickness interval: 0.50A
Alpha-s method    Std. isotherm: LICHROSPHER_SI-1000P / Po :      0.40
BJH/DH method     Moving pt. avg.: 3            Ignoring P-tags below 0.35 P/Po
DA Method         Incr. E:    500.000           Incr. n:          0.100             Interact. Const. (K): 2.960nm³ x kJ / mol
DR method         Affinity coefficient (ß): 0.3300
Adsorbate         Nitrogen                      Temperature       77.350K
                  Molec. Wt.: 28.013            Cross Section:    16.200  Å²        Liquid Density:   0.808  g/cc
                  Contact Angle: 0.0  degrees   Surf. Tension:    8.850  erg/cm²
                  Critical Temp.: 126.200  K    Critical Press.:  33.500  atm       SuperCritic. K.:  1.000
                  Avg. Diameter:0.300  nm       Polarizability:   1.460  (cc/molec) x 10-24Magn. Suscept.:2.000
                  Molec. Density6.700  (mol/cm²)x1014
Adsorbent         Oxygen/Zeolite
                  Atom Diameter: 0.276  nm      Surf. Atom Dens.: 13.100  (mol/cm²)x1014Polarizability: 2.500  (cc/molec)x10-24
                                                Magn. Susc.:      1.300  (cc/molec)x10-29
== Volume/Area summary ==
                                                   Surface Area Data
 
MultiPoint BET                                                                           3.859e+02 m²/g
BJH method cumulative adsorption surface area                                            3.176e+02 m²/g
BJH method cumulative desorption surface area                                            1.363e+03 m²/g
DFT cumulative surface area                                                              3.503e+02 m²/g
 
                                                    Pore Volume Data
 
Total pore volume for pores with Diameter
less than 105.49 nm at P/Po = 0.981269                                                   1.324e+00 cc/g
BJH method cumulative adsorption pore volume                                             1.317e+00 cc/g
BJH method cumulative desorption pore volume                                             1.888e+00 cc/g
DFT method cumulative pore volume                                                        1.312e+00 cc/g
 
                                                     Pore Size Data
 
Average pore Diameter                                                                    1.372e+01 nm
BJH method adsorption pore Diameter (Mode Dv(d))                                         3.208e+00 nm
BJH method desorption pore Diameter (Mode Dv(d))                                         3.900e+00 nm
DFT pore Diameter (Mode)                                                                 1.669e+01 nm
 
 
== Isotherm ==


                          Relative                                                  Volume @ STP
                          Pressure                                                         
                                                                                        cc/g

                             5.38670e-03                                                48.6815
                             3.00857e-02                                                69.2668
                             5.12528e-02                                                77.1299
                             7.85495e-02                                                84.4227
                             1.05950e-01                                                90.3609
                             1.25166e-01                                                94.0507
                             1.56649e-01                                                99.5922
                             1.75523e-01                                               102.6858
                             2.06782e-01                                               107.5928
                             2.25502e-01                                               110.4504
                             2.50186e-01                                               114.0975
                             2.81966e-01                                               118.7748
                             3.06985e-01                                               122.4404
                             3.55644e-01                                               129.5387
                             4.05039e-01                                               137.1148
                             4.53625e-01                                               145.0176
                             5.05300e-01                                               153.9917
                             5.55375e-01                                               163.7398
                             5.99238e-01                                               173.4572
                             6.51979e-01                                               187.0112
                             7.05492e-01                                               203.9677
                             7.53539e-01                                               223.8216
                             8.00444e-01                                               249.8154
                             8.50885e-01                                               298.7241
                             8.99225e-01                                               461.0896
                             9.52969e-01                                               846.7162
                             9.81269e-01                                               855.6743
                             9.94090e-01                                               865.4168
                             9.75615e-01                                               856.7494
                             9.44373e-01                                               851.8880
                             8.93303e-01                                               845.9490
                             8.45165e-01                                               840.2036
                             7.97636e-01                                               832.3602
                             7.50279e-01                                               813.3391
                             7.00853e-01                                               744.9490
                             6.50556e-01                                               567.0644
                             5.96445e-01                                               404.5190
                             5.50822e-01                                               316.0037
                             5.00671e-01                                               245.5028
                             4.45860e-01                                               146.9981
                             3.95115e-01                                               138.1923
                             3.48137e-01                                               130.6671
                             2.97441e-01                                               122.7991
                             2.46701e-01                                               114.9230
                             1.96275e-01                                               106.8951
                             1.46474e-01                                                98.3503
                             9.70004e-02                                                88.5874
                             4.76225e-02                                                75.7093
== MBET summary ==
                                                     Slope =           8.925
                                                 Intercept =           9.916e-02
                                Correlation coefficient, r =           0.999944
                                                 C constant=          91.000
 
                                              Surface Area =         385.929 ~s/g
== Multi-Point BET ==


               Relative                            Volume @ STP                       1 / [ W((Po/P) - 1) ]
               Pressure                                                                          
                 P/Po                                  cc/g                                      

                  1.05950e-01                          90.3609                                 1.0493e+00
                  1.25166e-01                          94.0507                                 1.2172e+00
                  1.56649e-01                          99.5922                                 1.4923e+00
                  2.06782e-01                         107.5928                                 1.9386e+00
                  2.25502e-01                         110.4504                                 2.1092e+00
                  2.50186e-01                         114.0975                                 2.3398e+00
== Alpha-s summary ==
                                                     Slope =         145.380
                                         Alpha-S Intercept =          -9.141 cc/g
                                   Correlation coefficient =           1.000
 
                                          Micropore volume =          -0.014 cc/g
== Alpha-S method ==


            P/Po                     Volume @ STP                  Liquid Vol.                    Alpha
                                                                                                     
                                         cc/g                         cc/g                           

             2.0678e-01                   1.0759e+02                   1.6643e-01                  8.0232e-01
             2.2550e-01                   1.1045e+02                   1.7085e-01                  8.2252e-01
             2.5019e-01                   1.1410e+02                   1.7649e-01                  8.4819e-01
             2.8197e-01                   1.1877e+02                   1.8372e-01                  8.7997e-01
             3.0699e-01                   1.2244e+02                   1.8939e-01                  9.0526e-01
             3.5564e-01                   1.2954e+02                   2.0037e-01                  9.5464e-01
             4.0504e-01                   1.3711e+02                   2.1209e-01                  1.0052e+00
== BJH adsorption summary ==
 
                                              Surface Area =         317.569 ~s/g
                                               Pore Volume =           1.317 cc/g
                                            Pore ^D Dv(^p) =           3.208 ^d
 
== ^G Adsorption  ==


    Diameter        Pore Volume       Pore Surf         dV(d)            dS(d)          dV(logd)         dS(logd)
                                        Area                                                                  
       nm              cc/g             m²/g           cc/nm/g          m²/nm/g           cc/g             cc/g

       3.2083           1.1196e-02       1.3958e+01      3.4907e-02       4.3521e+01       2.5766e-01       3.2124e+02
       3.5487           2.3296e-02       2.7101e+01      3.2097e-02       3.6459e+01       2.6188e-01       2.9535e+02
       3.9524           3.6279e-02       4.0162e+01      2.9649e-02       3.0237e+01       2.6973e-01       2.7280e+02
       4.4358           5.0215e-02       5.2735e+01      2.7646e-02       2.5140e+01       2.8216e-01       2.5435e+02
       4.9707           6.6621e-02       6.5734e+01      2.6182e-02       2.1158e+01       3.0096e-01       2.4083e+02
       5.6602           8.6882e-02       7.9631e+01      2.4683e-02       1.7507e+01       3.2441e-01       2.2695e+02
       6.6357           1.1269e-01       9.4893e+01      2.3310e-02       1.4187e+01       3.5850e-01       2.1421e+02
       7.8961           1.4551e-01       1.1112e+02      2.2074e-02       1.1301e+01       4.0493e-01       2.0273e+02
       9.5872           1.9773e-01       1.3124e+02      2.2464e-02       9.2899e+00       5.1526e-01       2.0599e+02
      12.3146           3.4382e-01       1.7022e+02      3.1116e-02       9.2464e+00       1.0133e+00       2.8412e+02
      17.2912           7.1130e-01       2.3308e+02      3.4649e-02       7.6658e+00       1.5939e+00       3.1272e+02
      31.7440           1.0557e+00       2.8711e+02      2.6651e-02       5.0464e+00       1.3792e+00       2.3951e+02
      74.2209           1.3012e+00       3.1711e+02      1.0592e-02       1.3264e+00       7.5705e-01       9.3328e+01
     217.0852           1.3166e+00       3.1757e+02      7.0447e-05       1.2981e-03       3.1856e-02       5.8698e-01
== ^G Interpolated Adsorption ==


            Diameter                   Average         Volume         Cumulative       Surf. Area       Cumulative
            Interval                  Diameter        Increment         Volume          Increment       Surf. Area
               nm                        nm             cc/g             cc/g             m²/g             m²/g

          200.000 - 250.000            225.000           1.852e-03        1.852e-03        3.292e-02        3.292e-02
          150.000 - 200.000            175.000           5.419e-03        7.271e-03        1.239e-01        1.568e-01
          100.000 - 150.000            125.000           5.419e-03        1.269e-02        1.734e-01        3.302e-01
           90.000 - 100.000             95.000           1.084e-03        1.377e-02        4.563e-02        3.758e-01
           80.000 - 90.000              85.000           1.084e-03        1.486e-02        5.100e-02        4.268e-01
           70.000 - 80.000              75.000           2.501e-02        3.987e-02        1.334e+00        1.761e+00
           60.000 - 70.000              65.000           5.778e-02        9.765e-02        3.556e+00        5.317e+00
           50.000 - 60.000              55.000           5.778e-02        1.554e-01        4.202e+00        9.519e+00
           45.000 - 50.000              47.500           2.889e-02        1.843e-01        2.433e+00        1.195e+01
           40.000 - 45.000              42.500           2.889e-02        2.132e-01        2.719e+00        1.467e+01
           35.000 - 40.000              37.500           2.889e-02        2.421e-01        3.082e+00        1.775e+01
           30.000 - 35.000              32.500           6.038e-02        3.025e-01        7.431e+00        2.518e+01
           25.000 - 30.000              27.500           1.192e-01        4.216e-01        1.733e+01        4.251e+01
           20.000 - 25.000              22.500           1.192e-01        5.408e-01        2.118e+01        6.370e+01
           15.000 - 20.000              17.500           2.337e-01        7.745e-01        5.343e+01        1.171e+02
           10.000 - 15.000              12.500           3.223e-01        1.097e+00        1.031e+02        2.203e+02
            9.000 - 10.000               9.500           4.025e-02        1.137e+00        1.695e+01        2.372e+02
            8.000 - 9.000                8.500           3.088e-02        1.168e+00        1.453e+01        2.517e+02
            7.000 - 8.000                7.500           2.654e-02        1.194e+00        1.416e+01        2.659e+02
            6.000 - 7.000                6.500           2.630e-02        1.221e+00        1.619e+01        2.821e+02
            5.000 - 6.000                5.500           2.839e-02        1.249e+00        2.065e+01        3.027e+02
            4.500 - 5.000                4.750           1.530e-02        1.264e+00        1.288e+01        3.156e+02
            4.000 - 4.500                4.250           1.453e-02        1.279e+00        1.368e+01        3.293e+02
            3.500 - 4.000                3.750           1.609e-02        1.295e+00        1.716e+01        3.464e+02
            3.000 - 3.500                3.250           1.037e-02        1.305e+00        1.276e+01        3.592e+02
== BJH desorption summary ==
 
                                              Surface Area =        1362.575 ~s/g
                                               Pore Volume =           1.888 cc/g
                                            Pore ^D Dv(^p) =           3.900 ^d
 
== ^G Desorption  ==


    Diameter        Pore Volume       Pore Surf         dV(d)            dS(d)          dV(logd)         dS(logd)
                                        Area                                                                  
       nm              cc/g             m²/g           cc/nm/g          m²/nm/g           cc/g             cc/g

       3.9002           2.8001e-01       2.8717e+02      6.0198e-01       6.1738e+02       5.3997e+00       5.5378e+03
       4.3884           4.7812e-01       4.5996e+02      4.5683e-01       4.2546e+02       4.5574e+00       4.2027e+03
       4.9258           7.6378e-01       6.8294e+02      4.3134e-01       3.4416e+02       5.0234e+00       3.9671e+03
       5.6283           1.1476e+00       9.4763e+02      4.6689e-01       3.3040e+02       6.1451e+00       4.2929e+03
       6.5669           1.5103e+00       1.1781e+03      3.6870e-01       2.3848e+02       5.3000e+00       3.3889e+03
       7.7844           1.7403e+00       1.3100e+03      2.0109e-01       1.1719e+02       3.1982e+00       1.8480e+03
       9.4598           1.8179e+00       1.3475e+03      5.0203e-02       2.4785e+01       9.4358e-01       4.6103e+02
      11.9907           1.8420e+00       1.3565e+03      1.0003e-02       3.9531e+00       2.3765e-01       9.1724e+01
      16.4876           1.8550e+00       1.3598e+03      2.6519e-03       7.8589e-01       8.6663e-02       2.4206e+01
      27.9634           1.8651e+00       1.3614e+03      9.1611e-04       1.9061e-01       4.5208e-02       8.2840e+00
      58.9876           1.8761e+00       1.3622e+03      2.9050e-04       3.4633e-02       2.8691e-02       2.5619e+00
     205.0808           1.8882e+00       1.3626e+03      5.6510e-05       1.1022e-03       2.3062e-02       4.4982e-01
== ^G Interpolated Desorption ==


            Diameter                   Average         Volume         Cumulative       Surf. Area       Cumulative
            Interval                  Diameter       Incremen t         Volume          Increment       Surf. Area
               nm                        nm             cc/g             cc/g             m²/g             m²/g

          200.000 - 250.000            225.000           4.194e-04        4.194e-04        7.456e-03        7.456e-03
          150.000 - 200.000            175.000           4.128e-03        4.547e-03        9.434e-02        1.018e-01
          100.000 - 150.000            125.000           4.128e-03        8.674e-03        1.321e-01        2.339e-01
           90.000 - 100.000             95.000           8.255e-04        9.500e-03        3.476e-02        2.686e-01
           80.000 - 90.000              85.000           8.255e-04        1.033e-02        3.885e-02        3.075e-01
           70.000 - 80.000              75.000           8.255e-04        1.115e-02        4.403e-02        3.515e-01
           60.000 - 70.000              65.000           8.255e-04        1.198e-02        5.080e-02        4.023e-01
           50.000 - 60.000              55.000           3.270e-03        1.525e-02        2.378e-01        6.401e-01
           45.000 - 50.000              47.500           1.772e-03        1.702e-02        1.493e-01        7.894e-01
           40.000 - 45.000              42.500           1.772e-03        1.879e-02        1.668e-01        9.562e-01
           35.000 - 40.000              37.500           1.772e-03        2.056e-02        1.891e-01        1.145e+00
           30.000 - 35.000              32.500           1.772e-03        2.234e-02        2.182e-01        1.363e+00
           25.000 - 30.000              27.500           3.339e-03        2.567e-02        4.856e-01        1.849e+00
           20.000 - 25.000              22.500           4.415e-03        3.009e-02        7.849e-01        2.634e+00
           15.000 - 20.000              17.500           7.394e-03        3.748e-02        1.690e+00        4.324e+00
           10.000 - 15.000              12.500           2.767e-02        6.515e-02        8.853e+00        1.318e+01
            9.000 - 10.000               9.500           2.642e-02        9.157e-02        1.112e+01        2.430e+01
            8.000 - 9.000                8.500           4.626e-02        1.378e-01        2.177e+01        4.607e+01
            7.000 - 8.000                7.500           1.582e-01        2.960e-01        8.435e+01        1.304e+02
            6.000 - 7.000                6.500           3.009e-01        5.969e-01        1.852e+02        3.156e+02
            5.000 - 6.000                5.500           4.869e-01        1.084e+00        3.541e+02        6.697e+02
            4.500 - 5.000                4.750           2.669e-01        1.351e+00        2.248e+02        8.945e+02
            4.000 - 4.500                4.250           2.169e-01        1.568e+00        2.042e+02        1.099e+03
            3.500 - 4.000                3.750           4.050e-02        1.608e+00        4.320e+01        1.142e+03
== DFT method summary ==
                                               Pore volume =           1.312 cc/g
                                              Surface area =         350.305 ~s/g
                                    Lower confidence limit =           1.432 ^d
                                             Fitting error =           0.597 %
                                                 ^W (Mode) =          16.685 ^d
 
                                      Moving point average :           3
== ^G Pore Size Distribution ==


       Pore width              Cumulative              Cumulative                 dV(d)                   dS(d)
                               Pore Volume            Surface Area                                           
           nm                     cc/g                    m²/g                   cc/nm/g                 m²/nm/g

           1.4320                  0.0000e+00              0.0000e+00              0.0000e+00              0.0000e+00
           1.4980                  0.0000e+00              0.0000e+00              0.0000e+00              0.0000e+00
           1.5640                  0.0000e+00              0.0000e+00              0.0000e+00              0.0000e+00
           1.6310                  0.0000e+00              0.0000e+00              0.0000e+00              0.0000e+00
           1.6970                  0.0000e+00              0.0000e+00              0.0000e+00              0.0000e+00
           1.7800                  0.0000e+00              0.0000e+00              0.0000e+00              0.0000e+00
           1.8680                  0.0000e+00              0.0000e+00              0.0000e+00              0.0000e+00
           1.9480                  0.0000e+00              0.0000e+00              0.0000e+00              0.0000e+00
           2.0270                  0.0000e+00              0.0000e+00              0.0000e+00              0.0000e+00
           2.1070                  0.0000e+00              0.0000e+00              0.0000e+00              0.0000e+00
           2.1860                  0.0000e+00              0.0000e+00              0.0000e+00              0.0000e+00
           2.2660                  0.0000e+00              0.0000e+00              0.0000e+00              0.0000e+00
           2.3450                  0.0000e+00              0.0000e+00              0.0000e+00              0.0000e+00
           2.4250                  0.0000e+00              0.0000e+00              0.0000e+00              0.0000e+00
           2.5040                  0.0000e+00              0.0000e+00              0.0000e+00              0.0000e+00
           2.5830                  0.0000e+00              0.0000e+00              0.0000e+00              0.0000e+00
           2.7030                  0.0000e+00              0.0000e+00              0.0000e+00              0.0000e+00
           2.8220                  0.0000e+00              0.0000e+00              0.0000e+00              0.0000e+00
           2.9410                  0.0000e+00              0.0000e+00              0.0000e+00              0.0000e+00
           3.0600                  0.0000e+00              0.0000e+00              0.0000e+00              0.0000e+00
           3.1790                  0.0000e+00              0.0000e+00              0.0000e+00              0.0000e+00
           3.2980                  0.0000e+00              0.0000e+00              0.0000e+00              0.0000e+00
           3.4180                  0.0000e+00              0.0000e+00              0.0000e+00              0.0000e+00
           3.5370                  0.0000e+00              0.0000e+00              0.0000e+00              0.0000e+00
           3.6560                  0.0000e+00              0.0000e+00              0.0000e+00              0.0000e+00
           3.7750                  0.0000e+00              0.0000e+00              0.0000e+00              0.0000e+00
           3.9340                  0.0000e+00              0.0000e+00              0.0000e+00              0.0000e+00
           4.0930                  0.0000e+00              0.0000e+00              0.0000e+00              0.0000e+00
           4.2520                  0.0000e+00              0.0000e+00              0.0000e+00              0.0000e+00
           4.4110                  7.7706e-05              6.8014e-02              4.8872e-04              4.2776e-01
           4.5700                  5.1801e-04              4.4279e-01              2.7692e-03              2.3571e+00
           4.7280                  1.5065e-03              1.2662e+00              6.2565e-03              5.2115e+00
           4.8870                  3.0367e-03              2.5090e+00              9.6237e-03              7.8163e+00
           5.0860                  5.4722e-03              4.4178e+00              1.2239e-02              9.5921e+00
           5.2850                  8.3442e-03              6.5833e+00              1.4432e-02              1.0882e+01
           5.4830                  1.1850e-02              9.1311e+00              1.7704e-02              1.2867e+01
           5.6820                  1.5991e-02              1.2038e+01              2.0812e-02              1.4607e+01
           5.8800                  2.0719e-02              1.5249e+01              2.3878e-02              1.6218e+01
           6.0790                  2.5661e-02              1.8496e+01              2.4832e-02              1.6318e+01
           6.3170                  3.1916e-02              2.2457e+01              2.6283e-02              1.6641e+01
           6.5560                  3.8408e-02              2.6413e+01              2.7165e-02              1.6555e+01
           6.7940                  4.5283e-02              3.0462e+01              2.8883e-02              1.7012e+01
           7.0320                  5.2349e-02              3.4475e+01              2.9692e-02              1.6859e+01
           7.3100                  6.0551e-02              3.8969e+01              2.9503e-02              1.6167e+01
           7.5880                  6.8406e-02              4.3122e+01              2.8254e-02              1.4940e+01
           7.8670                  7.6305e-02              4.7138e+01              2.8312e-02              1.4393e+01
           8.1450                  8.4367e-02              5.1087e+01              2.9000e-02              1.4204e+01
           8.4620                  9.3724e-02              5.5521e+01              2.9517e-02              1.3987e+01
           8.7800                  1.0281e-01              5.9669e+01              2.8582e-02              1.3045e+01
           9.0980                  1.1298e-01              6.4120e+01              3.1965e-02              1.3997e+01
           9.4160                  1.2468e-01              6.9068e+01              3.6806e-02              1.5559e+01
           9.7730                  1.3949e-01              7.5131e+01              4.1478e-02              1.6983e+01
          10.1310                  1.5428e-01              8.0978e+01              4.1315e-02              1.6334e+01
          10.4880                  1.6807e-01              8.6250e+01              3.8629e-02              1.4765e+01
          10.8850                  1.8301e-01              9.1746e+01              3.7629e-02              1.3844e+01
          11.2830                  2.0360e-01              9.8971e+01              5.1732e-02              1.8154e+01
          11.6800                  2.3390e-01              1.0923e+02              7.6322e-02              2.5853e+01
          12.1170                  2.7755e-01              1.2361e+02              9.9879e-02              3.2890e+01
          12.5540                  3.2216e-01              1.3786e+02              1.0209e-01              3.2622e+01
          12.9910                  3.6223e-01              1.5025e+02              9.1695e-02              2.8349e+01
          13.4670                  4.0167e-01              1.6199e+02              8.2861e-02              2.4652e+01
          13.9440                  4.3791e-01              1.7239e+02              7.5963e-02              2.1816e+01
          14.4600                  4.7441e-01              1.8254e+02              7.0747e-02              1.9662e+01
          14.9770                  5.0973e-01              1.9196e+02              6.8316e-02              1.8221e+01
          15.5330                  5.5540e-01              2.0364e+02              8.2133e-02              2.1018e+01
          16.0890                  6.0887e-01              2.1689e+02              9.6172e-02              2.3831e+01
          16.6850                  6.7026e-01              2.3165e+02              1.0300e-01              2.4752e+01
          17.2810                  7.2484e-01              2.4433e+02              9.1576e-02              2.1274e+01
          17.9160                  7.7841e-01              2.5632e+02              8.4360e-02              1.8892e+01
          18.5520                  8.2684e-01              2.6677e+02              7.6160e-02              1.6432e+01
          19.2270                  8.7502e-01              2.7684e+02              7.1368e-02              1.4908e+01
          19.9020                  9.1899e-01              2.8569e+02              6.5145e-02              1.3117e+01
          20.6170                  9.6181e-01              2.9401e+02              5.9891e-02              1.1633e+01
          21.3720                  1.0033e+00              3.0181e+02              5.4997e-02              1.0337e+01
          22.1270                  1.0414e+00              3.0871e+02              5.0442e-02              9.1366e+00
          22.9210                  1.0797e+00              3.1538e+02              4.8171e-02              8.4025e+00
          23.7550                  1.1195e+00              3.2210e+02              4.7776e-02              8.0543e+00
          24.6290                  1.1594e+00              3.2859e+02              4.5605e-02              7.4267e+00
          25.5030                  1.1962e+00              3.3437e+02              4.2090e-02              6.6153e+00
          26.4170                  1.2301e+00              3.3953e+02              3.7106e-02              5.6417e+00
          27.3700                  1.2598e+00              3.4389e+02              3.1146e-02              4.5786e+00
          28.3630                  1.2815e+00              3.4700e+02              2.1928e-02              3.1256e+00
          29.3960                  1.2941e+00              3.4875e+02              1.2199e-02              1.6985e+00
          30.4680                  1.2988e+00              3.4938e+02              4.3311e-03              5.8534e-01
          31.5410                  1.2997e+00              3.4949e+02              8.2088e-04              1.0478e-01
          32.6530                  1.3004e+00              3.4959e+02              6.9372e-04              8.5074e-02
          33.8050                  1.3012e+00              3.4968e+02              6.6938e-04              7.9198e-02
          34.9970                  1.3019e+00              3.4976e+02              6.1375e-04              7.0476e-02
          36.2280                  1.3026e+00              3.4983e+02              5.3837e-04              5.9726e-02
          37.4990                  1.3032e+00              3.4990e+02              4.9369e-04              5.2620e-02
          38.8100                  1.3039e+00              3.4997e+02              4.9090e-04              5.0620e-02
          40.1600                  1.3045e+00              3.5003e+02              4.5467e-04              4.5493e-02
          41.5510                  1.3050e+00              3.5008e+02              3.9225e-04              3.7905e-02
          42.9810                  1.3055e+00              3.5013e+02              3.3573e-04              3.1333e-02
          44.4500                  1.3060e+00              3.5017e+02              3.1155e-04              2.8109e-02
          45.9600                  1.3064e+00              3.5020e+02              2.8158e-04              2.4557e-02
          47.5090                  1.3068e+00              3.5024e+02              2.6490e-04              2.2355e-02
          49.0980                  1.3072e+00              3.5027e+02              2.4382e-04              1.9896e-02
          50.7270                  1.3075e+00              3.5030e+02              2.0702e-04              1.6417e-02
          52.3950                  1.3078e+00              3.5032e+02              1.8528e-04              1.4188e-02
          54.1030                  1.3081e+00              3.5034e+02              1.6552e-04              1.2226e-02
          55.8510                  1.3084e+00              3.5036e+02              1.7198e-04              1.2337e-02
          57.6380                  1.3087e+00              3.5038e+02              1.5786e-04              1.0982e-02
          59.4650                  1.3090e+00              3.5040e+02              1.4758e-04              9.9517e-03
          61.3320                  1.3092e+00              3.5042e+02              1.4654e-04              9.5393e-03
          63.2390                  1.3095e+00              3.5044e+02              1.4542e-04              9.2022e-03
          65.1850                  1.3098e+00              3.5045e+02              1.4663e-04              9.0127e-03
          67.1710                  1.3102e+00              3.5048e+02              1.8330e-04              1.0840e-02
          69.1970                  1.3107e+00              3.5050e+02              2.4000e-04              1.3785e-02
          71.2630                  1.3113e+00              3.5054e+02              3.1459e-04              1.7614e-02
          73.3680                  1.3120e+00              3.5058e+02              3.3071e-04              1.8029e-02
          75.5130                  1.3126e+00              3.5061e+02              2.6022e-04              1.3922e-02
          77.6980                  1.3128e+00              3.5062e+02              9.4440e-05              4.8605e-03
== ^G Pore Size Distribution (log) ==


       Pore width              Cumulative              Cumulative               dV(log d)               dS(log d)
                               Pore Volume            Surface Area                                           
           nm                     cc/g                    m²/g                    cc/g                    m²/g

           1.4320                  0.0000e+00              0.0000e+00              0.0000e+00              0.0000e+00
           1.4980                  0.0000e+00              0.0000e+00              0.0000e+00              0.0000e+00
           1.5640                  0.0000e+00              0.0000e+00              0.0000e+00              0.0000e+00
           1.6310                  0.0000e+00              0.0000e+00              0.0000e+00              0.0000e+00
           1.6970                  0.0000e+00              0.0000e+00              0.0000e+00              0.0000e+00
           1.7800                  0.0000e+00              0.0000e+00              0.0000e+00              0.0000e+00
           1.8680                  0.0000e+00              0.0000e+00              0.0000e+00              0.0000e+00
           1.9480                  0.0000e+00              0.0000e+00              0.0000e+00              0.0000e+00
           2.0270                  0.0000e+00              0.0000e+00              0.0000e+00              0.0000e+00
           2.1070                  0.0000e+00              0.0000e+00              0.0000e+00              0.0000e+00
           2.1860                  0.0000e+00              0.0000e+00              0.0000e+00              0.0000e+00
           2.2660                  0.0000e+00              0.0000e+00              0.0000e+00              0.0000e+00
           2.3450                  0.0000e+00              0.0000e+00              0.0000e+00              0.0000e+00
           2.4250                  0.0000e+00              0.0000e+00              0.0000e+00              0.0000e+00
           2.5040                  0.0000e+00              0.0000e+00              0.0000e+00              0.0000e+00
           2.5830                  0.0000e+00              0.0000e+00              0.0000e+00              0.0000e+00
           2.7030                  0.0000e+00              0.0000e+00              0.0000e+00              0.0000e+00
