Repository: IDAnton/isotherm-analyzer

File: data/reports 2/500-ASMS_St1_2013_11_21_01_report_01.txt (part 1 of 2)
== Analysis Data ==
                                               Administrative information

Analysis performed on:                                                        11/21/2013
Analysis performed by:                                                        Ayupov
Comments:                                                                     0.0830
Instrument:                                                                   AS6KR/MP Station: 1
Instrument version:                                                           n/a
Software version:                                                             2.0
 
                                                  Sample ifnformation

Id:                                                                           ÃÑÎ ÒÕ 22 íì ïîñëå èçîáàð
Description:                                                                  Melgunov
Weight:                                                                       0.0812 g
 
                                             Sample preparation information

Outgas time:                                                                  10.0 hrs
Outgas temperature:                                                           200.0 C
 
                                                  Analysis information

Analysis gas:                                                                 Nitrogen
Cross Section Area:                                                           16.2 
Molecular weight:                                                             28.0134 
Non-ideality correction:                                                      6.58e-05 
Ambient temperature:                                                          300 K
Pressure tolerance band:                                                      0
Equilibration time:                                                           1
== Data Reduction Parameters ==
                  Thermal Transpiration: on     Eff. mol. diameter (D): 3.54 Å      Eff. cell stem diam. (d): 4.0000 mm
t-Method          Calc. method: Halsey
MP method         Thickness interval: 0.50A
Alpha-s method    Std. isotherm: LICHROSPHER_SI-1000P / Po :      0.40
BJH/DH method     Moving pt. avg.: 3            Ignoring P-tags below 0.35 P/Po
DA Method         Incr. E:    500.000           Incr. n:          0.100             Interact. Const. (K): 2.960nm³ x kJ / mol
DR method         Affinity coefficient (ß): 0.3300
Adsorbate         Nitrogen                      Temperature       77.350K
                  Molec. Wt.: 28.013            Cross Section:    16.200  Å²        Liquid Density:   0.808  g/cc
                  Contact Angle: 0.0  degrees   Surf. Tension:    8.850  erg/cm²
                  Critical Temp.: 126.200  K    Critical Press.:  33.500  atm       SuperCritic. K.:  1.000
                  Avg. Diameter:0.300  nm       Polarizability:   1.460  (cc/molec) x 10-24Magn. Suscept.:2.000
                  Molec. Density6.700  (mol/cm²)x1014
Adsorbent         Oxygen/Zeolite
                  Atom Diameter: 0.276  nm      Surf. Atom Dens.: 13.100  (mol/cm²)x1014Polarizability: 2.500  (cc/molec)x10-24
                                                Magn. Susc.:      1.300  (cc/molec)x10-29
== Volume/Area summary ==
                                                   Surface Area Data
 
MultiPoint BET                                                                           3.819e+02 m²/g
BJH method cumulative adsorption surface area                                            2.163e+02 m²/g
BJH method cumulative desorption surface area                                            1.994e+02 m²/g
DFT cumulative surface area                                                              2.969e+02 m²/g
 
                                                    Pore Volume Data
 
Total pore volume for pores with Diameter
less than 10.70 nm at P/Po = 0.802773                                                    3.850e-01 cc/g
BJH method cumulative adsorption pore volume                                             3.009e-01 cc/g
BJH method cumulative desorption pore volume                                             2.841e-01 cc/g
DFT method cumulative pore volume                                                        3.684e-01 cc/g
 
                                                     Pore Size Data
 
Average pore Diameter                                                                    4.033e+00 nm
BJH method adsorption pore Diameter (Mode Dv(d))                                         3.097e+00 nm
BJH method desorption pore Diameter (Mode Dv(d))                                         3.600e+00 nm
DFT pore Diameter (Mode)                                                                 6.317e+00 nm
 
 
== Isotherm ==


                          Relative                                                  Volume @ STP
                          Pressure                                                         
                                                                                        cc/g

                             1.01372e-03                                                31.1103
                             1.56967e-03                                                34.9510
                             1.60176e-03                                                35.1374
                             2.05456e-03                                                37.4057
                             2.67935e-03                                                39.9334
                             3.50953e-03                                                42.5771
                             3.98675e-03                                                43.8537
                             5.01562e-03                                                46.2112
                             6.93416e-03                                                49.6227
                             8.38160e-03                                                51.6931
                             1.00828e-02                                                53.7485
                             1.22904e-02                                                55.9345
                             1.69004e-02                                                59.6379
                             1.98375e-02                                                61.7297
                             2.62493e-02                                                65.3493
                             3.31273e-02                                                68.5299
                             4.13946e-02                                                71.7387
                             5.17178e-02                                                75.1572
                             6.46410e-02                                                78.8304
                             8.07991e-02                                                82.8497
                             1.01468e-01                                                87.3813
                             1.21660e-01                                                91.4273
                             1.41727e-01                                                95.1141
                             1.61879e-01                                                98.6334
                             1.81709e-01                                               101.9069
                             2.01920e-01                                               105.1830
                             2.40786e-01                                               111.2076
                             2.50291e-01                                               112.6793
                             2.76075e-01                                               116.5281
                             3.01110e-01                                               120.2339
                             3.25970e-01                                               124.0412
                             3.50936e-01                                               127.8153
                             3.75821e-01                                               131.6224
                             4.00720e-01                                               135.6249
                             4.25529e-01                                               139.5382
                             4.50136e-01                                               143.7329
                             4.75685e-01                                               148.0435
                             5.01952e-01                                               152.8345
                             5.50484e-01                                               162.1085
                             6.00914e-01                                               173.2414
                             6.56459e-01                                               187.6361
                             7.06434e-01                                               203.4301
                             7.25599e-01                                               210.5591
                             7.54608e-01                                               222.4655
                             7.78681e-01                                               234.4886
                             8.02773e-01                                               248.9138
                             7.73652e-01                                               234.8581
                             7.45262e-01                                               224.2239
                             7.40689e-01                                               222.2304
                             7.19399e-01                                               214.1274
                             6.95926e-01                                               204.8408
                             6.47375e-01                                               189.4914
                             5.95192e-01                                               175.5760
                             5.75354e-01                                               170.8198
                             5.48690e-01                                               164.7975
                             5.24234e-01                                               159.4809
                             4.98393e-01                                               154.3335
                             4.73299e-01                                               149.5002
                             4.50344e-01                                               144.8187
                             4.23296e-01                                               139.9112
                             3.99491e-01                                               136.0277
                             3.41300e-01                                               126.8696
                             2.99326e-01                                               120.4021
                             2.40675e-01                                               111.3680
                             2.37849e-01                                               110.8832
                             1.98473e-01                                               104.5724
                             1.40893e-01                                                94.6496
                             9.94988e-02                                                86.7019
                             4.53587e-02                                                72.9159
== MBET summary ==
                                                     Slope =           9.009
                                                 Intercept =           1.110e-01
                                Correlation coefficient, r =           0.999952
                                                 C constant=          82.142
 
                                              Surface Area =         381.857 ~s/g
== Multi-Point BET ==


               Relative                            Volume @ STP                       1 / [ W((Po/P) - 1) ]
               Pressure                                                                          
                 P/Po                                  cc/g                                      

                  1.21660e-01                          91.4273                                 1.2122e+00
                  1.41727e-01                          95.1141                                 1.3891e+00
                  1.61879e-01                          98.6334                                 1.5668e+00
                  1.81709e-01                         101.9069                                 1.7435e+00
                  2.01920e-01                         105.1830                                 1.9246e+00
                  2.40786e-01                         111.2076                                 2.2818e+00
                  2.50291e-01                         112.6793                                 2.3706e+00
== Alpha-s summary ==
                                                     Slope =         149.359
                                         Alpha-S Intercept =         -13.999 cc/g
                                   Correlation coefficient =           1.000
 
                                          Micropore volume =          -0.022 cc/g
== Alpha-S method ==


            P/Po                     Volume @ STP                  Liquid Vol.                    Alpha
                                                                                                     
                                         cc/g                         cc/g                           

             2.0192e-01                   1.0518e+02                   1.6270e-01                  7.9707e-01
             2.4079e-01                   1.1121e+02                   1.7202e-01                  8.3842e-01
             2.5029e-01                   1.1268e+02                   1.7429e-01                  8.4829e-01
             2.7608e-01                   1.1653e+02                   1.8025e-01                  8.7408e-01
             3.0111e-01                   1.2023e+02                   1.8598e-01                  8.9915e-01
             3.2597e-01                   1.2404e+02                   1.9187e-01                  9.2497e-01
             3.5094e-01                   1.2782e+02                   1.9771e-01                  9.4994e-01
             3.7582e-01                   1.3162e+02                   2.0360e-01                  9.7485e-01
             4.0072e-01                   1.3562e+02                   2.0979e-01                  1.0007e+00
== BJH adsorption summary ==
 
                                              Surface Area =         216.287 ~s/g
                                               Pore Volume =           0.301 cc/g
                                            Pore ^D Dv(^p) =           3.097 ^d
 
== ^G Adsorption  ==


    Diameter        Pore Volume       Pore Surf         dV(d)            dS(d)          dV(logd)         dS(logd)
                                        Area                                                                  
       nm              cc/g             m²/g           cc/nm/g          m²/nm/g           cc/g             cc/g

       3.0968           1.0030e-02       1.2956e+01      6.4760e-02       8.3649e+01       4.6168e-01       5.9634e+02
       3.2566           2.0523e-02       2.5638e+01      6.2449e-02       7.6897e+01       4.6779e-01       5.7505e+02
       3.4267           3.1149e-02       3.8043e+01      6.0619e-02       7.0919e+01       4.7798e-01       5.5820e+02
       3.6077           4.1918e-02       4.9967e+01      5.6707e-02       6.2984e+01       4.7098e-01       5.2217e+02
       3.8057           5.3447e-02       6.2058e+01      5.5104e-02       5.8033e+01       4.8278e-01       5.0740e+02
       4.0275           6.9159e-02       7.7227e+01      5.1229e-02       5.0590e+01       4.7915e-01       4.7159e+02
       4.3925           9.0579e-02       9.6103e+01      4.8525e-02       4.4103e+01       4.9485e-01       4.4655e+02
       4.9546           1.1985e-01       1.1926e+02      4.4362e-02       3.6008e+01       5.0838e-01       4.0800e+02
       5.7124           1.5419e-01       1.4300e+02      4.0652e-02       2.8825e+01       5.3496e-01       3.7375e+02
       6.6880           1.8493e-01       1.6224e+02      3.7163e-02       2.2887e+01       5.6183e-01       3.4176e+02
       7.4726           2.1324e-01       1.7777e+02      3.4185e-02       1.8576e+01       5.8266e-01       3.1448e+02
       8.1787           2.3816e-01       1.8975e+02      3.2351e-02       1.5843e+01       6.1193e-01       2.9774e+02
       9.0950           2.6864e-01       2.0312e+02      3.0802e-02       1.3620e+01       6.4582e-01       2.8342e+02
      10.1295           3.0090e-01       2.1629e+02      2.9772e-02       1.1757e+01       6.9366e-01       2.7392e+02
== ^G Interpolated Adsorption ==


            Diameter                   Average         Volume         Cumulative       Surf. Area       Cumulative
            Interval                  Diameter        Increment         Volume          Increment       Surf. Area
               nm                        nm             cc/g             cc/g             m²/g             m²/g

           10.000 - 15.000              12.500           4.039e-03        4.039e-03        1.292e+00        1.292e+00
            9.000 - 10.000               9.500           3.139e-02        3.542e-02        1.321e+01        1.451e+01
            8.000 - 9.000                8.500           3.362e-02        6.905e-02        1.582e+01        3.033e+01
            7.000 - 8.000                7.500           3.567e-02        1.047e-01        1.902e+01        4.935e+01
            6.000 - 7.000                6.500           3.293e-02        1.376e-01        2.027e+01        6.962e+01
            5.000 - 6.000                5.500           4.135e-02        1.790e-01        3.007e+01        9.969e+01
            4.500 - 5.000                4.750           2.573e-02        2.047e-01        2.166e+01        1.214e+02
            4.000 - 4.500                4.250           2.897e-02        2.337e-01        2.726e+01        1.486e+02
            3.500 - 4.000                3.750           3.170e-02        2.654e-01        3.381e+01        1.824e+02
            3.000 - 3.500                3.250           2.548e-02        2.909e-01        3.136e+01        2.138e+02
== BJH desorption summary ==
 
                                              Surface Area =         199.376 ~s/g
                                               Pore Volume =           0.284 cc/g
                                            Pore ^D Dv(^p) =           3.600 ^d
 
== ^G Desorption  ==


    Diameter        Pore Volume       Pore Surf         dV(d)            dS(d)          dV(logd)         dS(logd)
                                        Area                                                                  
       nm              cc/g             m²/g           cc/nm/g          m²/nm/g           cc/g             cc/g

       3.4143           1.0072e-02       1.1800e+01      6.0135e-02       7.0450e+01       4.7267e-01       5.5375e+02
       3.6004           2.3085e-02       2.6012e+01      6.4204e-02       7.1235e+01       5.3385e-01       5.9121e+02
       3.7964           3.5976e-02       3.9616e+01      6.3328e-02       6.6917e+01       5.5284e-01       5.8313e+02
       4.0009           4.8975e-02       5.2594e+01      5.9931e-02       6.0148e+01       5.5097e-01       5.5185e+02
       4.2364           6.2347e-02       6.5207e+01      5.5046e-02       5.2082e+01       5.3691e-01       5.0686e+02
       4.4907           7.6669e-02       7.7926e+01      5.2486e-02       4.6825e+01       5.4298e-01       4.8327e+02
       4.7768           9.0596e-02       8.9644e+01      5.0406e-02       4.2416e+01       5.5288e-01       4.6412e+02
       5.0619           1.1167e-01       1.0566e+02      4.7184e-02       3.6968e+01       5.5654e-01       4.3426e+02
       5.5918           1.4035e-01       1.2522e+02      4.3686e-02       3.1152e+01       5.6922e-01       4.0187e+02
       6.4810           1.7264e-01       1.4580e+02      4.0963e-02       2.5852e+01       6.0404e-01       3.7676e+02
       7.2617           1.9974e-01       1.6130e+02      3.6941e-02       2.0768e+01       6.0832e-01       3.3989e+02
       7.8637           2.1566e-01       1.6969e+02      3.4959e-02       1.8075e+01       6.2433e-01       3.2187e+02
       8.2456           2.3236e-01       1.7767e+02      3.0030e-02       1.4554e+01       5.7162e-01       2.7645e+02
       8.8336           2.5352e-01       1.8671e+02      2.7539e-02       1.2389e+01       5.6704e-01       2.5344e+02
      10.0250           2.8413e-01       1.9938e+02      2.4549e-02       9.7950e+00       5.6581e-01       2.2576e+02
== ^G Interpolated Desorption ==


            Diameter                   Average         Volume         Cumulative       Surf. Area       Cumulative
            Interval                  Diameter       Incremen t         Volume          Increment       Surf. Area
               nm                        nm             cc/g             cc/g             m²/g             m²/g

           10.000 - 15.000              12.500           6.428e-04        6.428e-04        2.057e-01        2.057e-01
            9.000 - 10.000               9.500           2.569e-02        2.633e-02        1.082e+01        1.102e+01
            8.000 - 9.000                8.500           3.617e-02        6.251e-02        1.702e+01        2.805e+01
            7.000 - 8.000                7.500           3.097e-02        9.348e-02        1.652e+01        4.456e+01
            6.000 - 7.000                6.500           3.548e-02        1.290e-01        2.184e+01        6.640e+01
            5.000 - 6.000                5.500           4.808e-02        1.770e-01        3.496e+01        1.014e+02
            4.500 - 5.000                4.750           2.998e-02        2.070e-01        2.524e+01        1.266e+02
            4.000 - 4.500                4.250           2.820e-02        2.352e-01        2.655e+01        1.531e+02
            3.500 - 4.000                3.750           3.285e-02        2.681e-01        3.505e+01        1.882e+02
            3.000 - 3.500                3.250           5.991e-03        2.741e-01        7.374e+00        1.956e+02
== DFT method summary ==
                                               Pore volume =           0.368 cc/g
                                              Surface area =         296.945 ~s/g
                                    Lower confidence limit =           1.220 ^d
                                             Fitting error =           0.721 %
                                                 ^W (Mode) =           6.317 ^d
 
                                      Moving point average :           3
== ^G Pore Size Distribution ==


       Pore width              Cumulative              Cumulative                 dV(d)                   dS(d)
                               Pore Volume            Surface Area                                           
           nm                     cc/g                    m²/g                   cc/nm/g                 m²/nm/g

           1.2200                  0.0000e+00              0.0000e+00              0.0000e+00              0.0000e+00
           1.2730                  0.0000e+00              0.0000e+00              0.0000e+00              0.0000e+00
           1.3260                  0.0000e+00              0.0000e+00              0.0000e+00              0.0000e+00
           1.3790                  0.0000e+00              0.0000e+00              0.0000e+00              0.0000e+00
           1.4320                  0.0000e+00              0.0000e+00              0.0000e+00              0.0000e+00
           1.4980                  0.0000e+00              0.0000e+00              0.0000e+00              0.0000e+00
           1.5640                  0.0000e+00              0.0000e+00              0.0000e+00              0.0000e+00
           1.6310                  0.0000e+00              0.0000e+00              0.0000e+00              0.0000e+00
           1.6970                  2.4640e-04              5.5371e-01              3.7333e-03              8.3895e+00
           1.7800                  9.2354e-04              2.0365e+00              8.1583e-03              1.7865e+01
           1.8680                  1.9809e-03              4.3056e+00              1.2015e-02              2.5785e+01
           1.9480                  2.9939e-03              6.3888e+00              1.2663e-02              2.6040e+01
           2.0270                  4.1790e-03              8.7117e+00              1.5001e-02              2.9403e+01
           2.1070                  5.7905e-03              1.1748e+01              2.0144e-02              3.7952e+01
           2.1860                  7.7835e-03              1.5383e+01              2.5228e-02              4.6015e+01
           2.2660                  1.0052e-02              1.9386e+01              2.8350e-02              5.0038e+01
           2.3450                  1.2493e-02              2.3543e+01              3.0901e-02              5.2622e+01
           2.4250                  1.5237e-02              2.8061e+01              3.4306e-02              5.6473e+01
           2.5040                  1.8464e-02              3.3199e+01              4.0842e-02              6.5042e+01
           2.5830                  2.1797e-02              3.8341e+01              4.2195e-02              6.5084e+01
           2.7030                  2.7159e-02              4.6296e+01              4.4682e-02              6.6293e+01
           2.8220                  3.2514e-02              5.3868e+01              4.4999e-02              6.3628e+01
           2.9410                  3.8416e-02              6.1890e+01              4.9595e-02              6.7408e+01
           3.0600                  4.4628e-02              7.0011e+01              5.2204e-02              6.8246e+01
           3.1790                  5.0662e-02              7.7622e+01              5.0704e-02              6.3963e+01
           3.2980                  5.6424e-02              8.4632e+01              4.8428e-02              5.8903e+01
           3.4180                  6.2035e-02              9.1199e+01              4.6757e-02              5.4725e+01
           3.5370                  6.7709e-02              9.7616e+01              4.7676e-02              5.3921e+01
           3.6560                  7.3611e-02              1.0407e+02              4.9598e-02              5.4273e+01
           3.7750                  7.9205e-02              1.1000e+02              4.7011e-02              4.9783e+01
           3.9340                  8.6445e-02              1.1738e+02              4.5531e-02              4.6450e+01
           4.0930                  9.3515e-02              1.2429e+02              4.4470e-02              4.3413e+01
           4.2520                  1.0099e-01              1.3132e+02              4.7039e-02              4.4235e+01
           4.4110                  1.0866e-01              1.3828e+02              4.8213e-02              4.3766e+01
           4.5700                  1.1645e-01              1.4510e+02              4.9020e-02              4.2925e+01
           4.7280                  1.2476e-01              1.5212e+02              5.2579e-02              4.4400e+01
           4.8870                  1.3344e-01              1.5921e+02              5.4606e-02              4.4587e+01
           5.0860                  1.4461e-01              1.6801e+02              5.6092e-02              4.4206e+01
           5.2850                  1.5542e-01              1.7620e+02              5.4329e-02              4.1155e+01
           5.4830                  1.6644e-01              1.8424e+02              5.5660e-02              4.0617e+01
           5.6820                  1.7812e-01              1.9245e+02              5.8711e-02              4.1285e+01
           5.8800                  1.9075e-01              2.0103e+02              6.3788e-02              4.3333e+01
           6.0790                  2.0348e-01              2.0941e+02              6.3954e-02              4.2079e+01
           6.3170                  2.1894e-01              2.1921e+02              6.4973e-02              4.1198e+01
           6.5560                  2.3405e-01              2.2843e+02              6.3206e-02              3.8554e+01
           6.7940                  2.4911e-01              2.3731e+02              6.3272e-02              3.7344e+01
           7.0320                  2.6354e-01              2.4552e+02              6.0642e-02              3.4492e+01
           7.3100                  2.7988e-01              2.5447e+02              5.8772e-02              3.2189e+01
           7.5880                  2.9478e-01              2.6236e+02              5.3601e-02              2.8386e+01
           7.8670                  3.0882e-01              2.6953e+02              5.0335e-02              2.5670e+01
           8.1450                  3.2214e-01              2.7605e+02              4.7899e-02              2.3457e+01
           8.4620                  3.3780e-01              2.8346e+02              4.9418e-02              2.3394e+01
           8.7800                  3.5343e-01              2.9059e+02              4.9142e-02              2.2421e+01
           9.0980                  3.6896e-01              2.9742e+02              4.8824e-02              2.1466e+01
== ^G Pore Size Distribution (log) ==


       Pore width              Cumulative              Cumulative               dV(log d)               dS(log d)
                               Pore Volume            Surface Area                                           
           nm                     cc/g                    m²/g                    cc/g                    m²/g

           1.2200                  0.0000e+00              0.0000e+00              0.0000e+00              0.0000e+00
           1.2730                  0.0000e+00              0.0000e+00              0.0000e+00              0.0000e+00
           1.3260                  0.0000e+00              0.0000e+00              0.0000e+00              0.0000e+00
           1.3790                  0.0000e+00              0.0000e+00              0.0000e+00              0.0000e+00
           1.4320                  0.0000e+00              0.0000e+00              0.0000e+00              0.0000e+00
           1.4980                  0.0000e+00              0.0000e+00              0.0000e+00              0.0000e+00
           1.5640                  0.0000e+00              0.0000e+00              0.0000e+00              0.0000e+00
           1.6310                  0.0000e+00              0.0000e+00              8.1617e-03              1.8341e+01
           1.6970                  2.4640e-04              5.5371e-01              2.4933e-02              5.5040e+01
           1.7800                  9.2354e-04              2.0365e+00              4.2752e-02              9.2504e+01
           1.8680                  1.9809e-03              4.3056e+00              5.3043e-02              1.1127e+02
           1.9480                  2.9939e-03              6.3888e+00              6.2306e-02              1.2476e+02
           2.0270                  4.1790e-03              8.7117e+00              8.2662e-02              1.5828e+02
           2.1070                  5.7905e-03              1.1748e+01              1.1068e-01              2.0465e+02
           2.1860                  7.7835e-03              1.5383e+01              1.3509e-01              2.4199e+02
           2.2660                  1.0052e-02              1.9386e+01              1.5480e-01              2.6798e+02
           2.3450                  1.2493e-02              2.3543e+01              1.7645e-01              2.9500e+02
           2.4250                  1.5237e-02              2.8061e+01              2.1042e-01              3.4002e+02
           2.5040                  1.8464e-02              3.3199e+01              2.3822e-01              3.7252e+02
           2.5830                  2.1797e-02              3.8341e+01              2.5794e-01              3.8904e+02
           2.7030                  2.7159e-02              4.6296e+01              2.7774e-01              4.0110e+02
           2.8220                  3.2514e-02              5.3868e+01              3.0792e-01              4.2607e+02
           2.9410                  3.8416e-02              6.1890e+01              3.4496e-01              4.5920e+02
           3.0600                  4.4628e-02              7.0011e+01              3.6221e-01              4.6491e+02
           3.1790                  5.0662e-02              7.7622e+01              3.6198e-01              4.4823e+02
           3.2980                  5.6424e-02              8.4632e+01              3.6104e-01              4.3061e+02
           3.4180                  6.2035e-02              9.1199e+01              3.7167e-01              4.2727e+02
           3.5370                  6.7709e-02              9.7616e+01              3.9617e-01              4.4033e+02
           3.6560                  7.3611e-02              1.0407e+02              4.0481e-01              4.3535e+02
           3.7750                  7.9205e-02              1.1000e+02              4.0121e-01              4.1640e+02
           3.9340                  8.6445e-02              1.1738e+02              4.0596e-01              4.0440e+02
           4.0930                  9.3515e-02              1.2429e+02              4.3172e-01              4.1311e+02
           4.2520                  1.0099e-01              1.3132e+02              4.6632e-01              4.3044e+02
           4.4110                  1.0866e-01              1.3828e+02              4.9360e-01              4.3972e+02
           4.5700                  1.1645e-01              1.4510e+02              5.3517e-01              4.5961e+02
           4.7280                  1.2476e-01              1.5212e+02              5.8382e-01              4.8396e+02
           4.8870                  1.3344e-01              1.5921e+02              6.2384e-01              4.9956e+02
           5.0860                  1.4461e-01              1.6801e+02              6.4559e-01              4.9818e+02
           5.2850                  1.5542e-01              1.7620e+02              6.6914e-01              4.9701e+02
           5.4830                  1.6644e-01              1.8424e+02              7.2262e-01              5.1703e+02
           5.6820                  1.7812e-01              1.9245e+02              8.0268e-01              5.5401e+02
           5.8800                  1.9075e-01              2.0103e+02              8.6347e-01              5.7662e+02
           6.0790                  2.0348e-01              2.0941e+02              9.0190e-01              5.8169e+02
           6.3170                  2.1894e-01              2.1921e+02              9.3085e-01              5.7825e+02
           6.5560                  2.3405e-01              2.2843e+02              9.5396e-01              5.7199e+02
           6.7940                  2.4911e-01              2.3731e+02              9.6870e-01              5.6082e+02
           7.0320                  2.6354e-01              2.4552e+02              9.6887e-01              5.4026e+02
           7.3100                  2.7988e-01              2.5447e+02              9.4462e-01              5.0850e+02
           7.5880                  2.9478e-01              2.6236e+02              9.0477e-01              4.7015e+02
           7.8670                  3.0882e-01              2.6953e+02              8.9021e-01              4.4458e+02
           8.1450                  3.2214e-01              2.7605e+02              9.1531e-01              4.4009e+02
           8.4620                  3.3780e-01              2.8346e+02              9.6030e-01              4.4581e+02
           8.7800                  3.5343e-01              2.9059e+02              9.7898e-01              4.4089e+02
           9.0980                  3.6896e-01              2.9742e+02              1.0048e+00              4.4178e+02
== ^G Histogram ==


                       Pore width                                  Pore Volume                Surface Area
                                                                                                     
                           nm                                         cc/g                        m²/g

                    1.6500 - 1.8500                                    7.0933e-05                  1.5940e-01
                    1.8500 - 2.0500                                    1.6937e-03                  3.6820e+00
                    2.0500 - 2.2500                                    2.8777e-03                  5.7431e+00
                    2.2500 - 2.4500                                    4.9556e-03                  9.0010e+00
                    2.4500 - 2.6500                                    6.6603e-03                  1.1102e+01
                    2.6500 - 2.8500                                    8.5326e-03                  1.3096e+01
                    2.8500 - 3.0500                                    9.1116e-03                  1.2973e+01
                    3.0500 - 3.2500                                    1.0203e-02                  1.3573e+01
                    3.2500 - 3.4500                                    9.9942e-03                  1.2476e+01
                    3.4500 - 3.6500                                    9.4610e-03                  1.1120e+01
                    3.6500 - 3.8500                                    9.7523e-03                  1.0824e+01
                    3.8500 - 4.0500                                    9.3068e-03                  9.7336e+00
                    4.0500 - 4.2500                                    8.9831e-03                  8.9377e+00
                    4.2500 - 4.4500                                    9.2972e-03                  8.8117e+00
                    4.4500 - 4.6500                                    9.6717e-03                  8.7213e+00
                    4.6500 - 4.8500                                    1.0089e-02                  8.7030e+00
                    4.8500 - 5.0500                                    1.0763e-02                  8.9028e+00
                    5.0500 - 5.2500                                    1.1163e-02                  8.8553e+00
                    5.2500 - 5.4500                                    1.0929e-02                  8.3408e+00
                    5.4500 - 5.6500                                    1.1085e-02                  8.1422e+00
                    5.6500 - 5.8500                                    1.1642e-02                  8.2350e+00
                    5.8500 - 6.0500                                    1.2595e-02                  8.6011e+00
                    6.0500 - 6.2500                                    1.2786e-02                  8.4533e+00
                    6.2500 - 6.4500                                    1.2965e-02                  8.2651e+00
                    6.4500 - 6.6500                                    1.2760e-02                  7.8879e+00
                    6.6500 - 6.8500                                    1.2647e-02                  7.5971e+00
                    6.8500 - 7.0500                                    1.2507e-02                  7.3091e+00
