Repository: IDAnton/isotherm-analyzer

File: data/reports 2/500-ASMS_St1_2013_11_23_01_report_01.txt
version https://git-lfs.github.com/spec/v1
oid sha256:db7af6be648fdad8a59750adbfb2656ef3c8aa35578c0bf31d947a4dea80a16a
size 71623

File: data/reports 2/500-ASMS_St1_2013_11_25_01_report_01.txt
version https://git-lfs.github.com/spec/v1
oid sha256:958666fa48b4d8cd9acde40581a1950797bafab3d7cffedb08d6fff8c80f1ca2
size 80928

File: data/reports 2/500-ASMS_St1_2013_11_27_01_report_01.txt
version https://git-lfs.github.com/spec/v1
oid sha256:525d3e144c2fa103c17b2e1bcaec00c3fd601c00482abd29b9d5b546fd146b2f
size 143925

File: data/reports 2/501-ASMS_St2_2013_11_23_01_report_01.txt (part 1 of 2)
== Analysis Data ==
                                               Administrative information

Analysis performed on:                                                        11/23/2013
Analysis performed by:                                                        Ayupov
Comments:                                                                     0.0682
Instrument:                                                                   AS6KR/MP Station: 2
Instrument version:                                                           n/a
Software version:                                                             2.0
 
                                                  Sample ifnformation

Id:                                                                           ÃÑÎ ÒÕ 22 íì ïîñëå èçîáàð
Description:                                                                  Melgunov
Weight:                                                                       0.0657 g
 
                                             Sample preparation information

Outgas time:                                                                  10.0 hrs
Outgas temperature:                                                           200.0 C
 
                                                  Analysis information

Analysis gas:                                                                 Nitrogen
Cross Section Area:                                                           16.2 
Molecular weight:                                                             28.0134 
Non-ideality correction:                                                      6.58e-05 
Ambient temperature:                                                          300 K
Pressure tolerance band:                                                      0
Equilibration time:                                                           1
== Data Reduction Parameters ==
                  Thermal Transpiration: on     Eff. mol. diameter (D): 3.54 Å      Eff. cell stem diam. (d): 4.0000 mm
t-Method          Calc. method: Halsey
MP method         Thickness interval: 0.50A
Alpha-s method    Std. isotherm: LICHROSPHER_SI-1000P / Po :      0.40
BJH/DH method     Moving pt. avg.: 3            Ignoring P-tags below 0.35 P/Po
DA Method         Incr. E:    500.000           Incr. n:          0.100             Interact. Const. (K): 2.960nm³ x kJ / mol
DR method         Affinity coefficient (ß): 0.3300
Adsorbate         Nitrogen                      Temperature       77.350K
                  Molec. Wt.: 28.013            Cross Section:    16.200  Å²        Liquid Density:   0.808  g/cc
                  Contact Angle: 0.0  degrees   Surf. Tension:    8.850  erg/cm²
                  Critical Temp.: 126.200  K    Critical Press.:  33.500  atm       SuperCritic. K.:  1.000
                  Avg. Diameter:0.300  nm       Polarizability:   1.460  (cc/molec) x 10-24Magn. Suscept.:2.000
                  Molec. Density6.700  (mol/cm²)x1014
Adsorbent         Oxygen/Zeolite
                  Atom Diameter: 0.276  nm      Surf. Atom Dens.: 13.100  (mol/cm²)x1014Polarizability: 2.500  (cc/molec)x10-24
                                                Magn. Susc.:      1.300  (cc/molec)x10-29
== Volume/Area summary ==
                                                   Surface Area Data
 
MultiPoint BET                                                                           3.933e+02 m²/g
BJH method cumulative adsorption surface area                                            2.941e+02 m²/g
BJH method cumulative desorption surface area                                            5.566e+02 m²/g
DFT cumulative surface area                                                              3.296e+02 m²/g
 
                                                    Pore Volume Data
 
Total pore volume for pores with Diameter
less than 22.80 nm at P/Po = 0.909569                                                    8.509e-01 cc/g
BJH method cumulative adsorption pore volume                                             8.083e-01 cc/g
BJH method cumulative desorption pore volume                                             9.424e-01 cc/g
DFT method cumulative pore volume                                                        7.927e-01 cc/g
 
                                                     Pore Size Data
 
Average pore Diameter                                                                    8.655e+00 nm
BJH method adsorption pore Diameter (Mode Dv(d))                                         2.168e+01 nm
BJH method desorption pore Diameter (Mode Dv(d))                                         4.207e+00 nm
DFT pore Diameter (Mode)                                                                 1.609e+01 nm
 
 
== Isotherm ==


                          Relative                                                  Volume @ STP
                          Pressure                                                         
                                                                                        cc/g

                             1.17202e-03                                                33.4771
                             5.14423e-03                                                48.3417
                             1.00624e-02                                                55.6499
                             5.05360e-02                                                77.3444
                             1.01969e-01                                                90.4155
                             1.21743e-01                                                94.4820
                             1.41909e-01                                                98.3254
                             1.62009e-01                                               101.8532
                             1.81954e-01                                               105.2121
                             2.02002e-01                                               108.5409
                             2.41231e-01                                               114.8177
                             2.50567e-01                                               116.2617
                             2.76529e-01                                               120.2992
                             3.01829e-01                                               124.2046
                             3.26691e-01                                               128.0962
                             3.51298e-01                                               131.9143
                             3.76434e-01                                               135.8849
                             4.00901e-01                                               139.8757
                             4.25884e-01                                               144.0292
                             4.50746e-01                                               148.2036
                             4.76141e-01                                               152.8012
                             5.01257e-01                                               157.2481
                             5.49098e-01                                               166.8643
                             6.00537e-01                                               178.2747
                             6.50220e-01                                               191.3187
                             7.06550e-01                                               209.5720
                             7.25534e-01                                               216.4816
                             7.49684e-01                                               226.9215
                             7.78970e-01                                               241.9575
                             8.03158e-01                                               257.7291
                             8.23036e-01                                               272.4390
                             8.25080e-01                                               274.0904
                             8.29362e-01                                               278.7429
                             8.59240e-01                                               314.5265
                             8.89229e-01                                               384.2378
                             8.99327e-01                                               433.4960
                             9.09569e-01                                               550.1217
                             9.00972e-01                                               530.4954
                             8.89821e-01                                               507.0696
                             8.60161e-01                                               458.8690
                             8.30972e-01                                               431.9782
                             8.24307e-01                                               426.1105
                             8.18153e-01                                               422.6116
                             7.97917e-01                                               407.7451
                             7.74231e-01                                               390.5060
                             7.47423e-01                                               371.7749
                             7.39611e-01                                               365.1592
                             7.22349e-01                                               350.7492
                             7.00028e-01                                               333.1054
                             6.48934e-01                                               293.1090
                             6.00000e-01                                               258.7951
                             5.72814e-01                                               242.0874
                             5.46762e-01                                               225.7532
                             5.21749e-01                                               210.2932
                             4.94672e-01                                               195.4935
                             4.75279e-01                                               155.5275
                             4.49739e-01                                               149.7506
                             4.25126e-01                                               145.0703
                             3.97909e-01                                               140.1309
                             3.49497e-01                                               131.8908
                             2.99350e-01                                               123.5199
                             2.48966e-01                                               115.1300
                             2.39025e-01                                               113.7388
                             1.98035e-01                                               106.7394
                             1.50262e-01                                                98.8625
                             9.02833e-02                                                86.7971
                             4.44922e-02                                                73.6927
== MBET summary ==
                                                     Slope =           8.752
                                                 Intercept =           1.032e-01
                                Correlation coefficient, r =           0.999954
                                                 C constant=          85.813
 
                                              Surface Area =         393.277 ~s/g
== Multi-Point BET ==


               Relative                            Volume @ STP                       1 / [ W((Po/P) - 1) ]
               Pressure                                                                          
                 P/Po                                  cc/g                                      

                  1.21743e-01                          94.4820                                 1.1739e+00
                  1.41909e-01                          98.3254                                 1.3457e+00
                  1.62009e-01                         101.8532                                 1.5187e+00
                  1.81954e-01                         105.2121                                 1.6915e+00
                  2.02002e-01                         108.5409                                 1.8660e+00
                  2.41231e-01                         114.8177                                 2.2155e+00
                  2.50567e-01                         116.2617                                 2.3009e+00
== Alpha-s summary ==
                                                     Slope =         153.847
                                         Alpha-S Intercept =         -14.225 cc/g
                                   Correlation coefficient =           1.000
 
                                          Micropore volume =          -0.022 cc/g
== Alpha-S method ==


            P/Po                     Volume @ STP                  Liquid Vol.                    Alpha
                                                                                                     
                                         cc/g                         cc/g                           

             2.0200e-01                   1.0854e+02                   1.6789e-01                  7.9716e-01
             2.4123e-01                   1.1482e+02                   1.7760e-01                  8.3888e-01
             2.5057e-01                   1.1626e+02                   1.7984e-01                  8.4857e-01
             2.7653e-01                   1.2030e+02                   1.8608e-01                  8.7453e-01
             3.0183e-01                   1.2420e+02                   1.9212e-01                  8.9990e-01
             3.2669e-01                   1.2810e+02                   1.9814e-01                  9.2569e-01
             3.5130e-01                   1.3191e+02                   2.0405e-01                  9.5030e-01
             3.7643e-01                   1.3588e+02                   2.1019e-01                  9.7549e-01
             4.0090e-01                   1.3988e+02                   2.1636e-01                  1.0009e+00
== BJH adsorption summary ==
 
                                              Surface Area =         294.143 ~s/g
                                               Pore Volume =           0.808 cc/g
                                            Pore ^D Dv(^p) =          21.676 ^d
 
== ^G Adsorption  ==


    Diameter        Pore Volume       Pore Surf         dV(d)            dS(d)          dV(logd)         dS(logd)
                                        Area                                                                  
       nm              cc/g             m²/g           cc/nm/g          m²/nm/g           cc/g             cc/g

       3.0998           7.5641e-03       9.7607e+00      4.8294e-02       6.2318e+01       3.4463e-01       4.4471e+02
       3.2592           1.5298e-02       1.9093e+01      4.6713e-02       5.7445e+01       3.5037e-01       4.3015e+02
       3.4286           2.3047e-02       2.8137e+01      4.4216e-02       5.1738e+01       3.4857e-01       4.0716e+02
       3.6114           3.1169e-02       3.7118e+01      4.2497e-02       4.7136e+01       3.5347e-01       3.9132e+02
       3.8101           3.9317e-02       4.5672e+01      3.9488e-02       4.1574e+01       3.4602e-01       3.6361e+02
       4.0262           5.0883e-02       5.6845e+01      3.8190e-02       3.7742e+01       3.5695e-01       3.5157e+02
       4.3815           6.6477e-02       7.0573e+01      3.5036e-02       3.1808e+01       3.5755e-01       3.2240e+02
       4.9443           8.7430e-02       8.7333e+01      3.3467e-02       2.7310e+01       3.8133e-01       3.0783e+02
       5.6535           1.1364e-01       1.0541e+02      3.0690e-02       2.1823e+01       4.0246e-01       2.8215e+02
       6.6331           1.3705e-01       1.2008e+02      2.8119e-02       1.7468e+01       4.2171e-01       2.5858e+02
       7.4731           1.5889e-01       1.3227e+02      2.6531e-02       1.4490e+01       4.4996e-01       2.4404e+02
       8.0937           1.7879e-01       1.4180e+02      2.5415e-02       1.2476e+01       4.7927e-01       2.3390e+02
       9.0171           2.0444e-01       1.5302e+02      2.5707e-02       1.1419e+01       5.3708e-01       2.3653e+02
      10.1459           2.3277e-01       1.6428e+02      2.4784e-02       9.8713e+00       5.7731e-01       2.2802e+02
      11.3087           2.5282e-01       1.7175e+02      2.3918e-02       8.6626e+00       6.1073e-01       2.2014e+02
      11.9634           2.6599e-01       1.7631e+02      2.5622e-02       8.6564e+00       6.9898e-01       2.3592e+02
      12.1780           2.9292e-01       1.8438e+02      2.6886e-02       8.5669e+00       7.7873e-01       2.4738e+02
      13.5916           3.6442e-01       2.0297e+02      3.1092e-02       8.8424e+00       1.0234e+00       2.8564e+02
      16.7978           4.6546e-01       2.2719e+02      3.8730e-02       9.1107e+00       1.5456e+00       3.5588e+02
      19.6449           6.2099e-01       2.5895e+02      6.4129e-02       1.2806e+01       2.9807e+00       5.8977e+02
      21.6760           8.0832e-01       2.9414e+02      1.0329e-01       1.9061e+01       5.1508e+00       9.5050e+02
== ^G Interpolated Adsorption ==


            Diameter                   Average         Volume         Cumulative       Surf. Area       Cumulative
            Interval                  Diameter        Increment         Volume          Increment       Surf. Area
               nm                        nm             cc/g             cc/g             m²/g             m²/g

           20.000 - 25.000              22.500           1.546e-01        1.546e-01        2.748e+01        2.748e+01
           15.000 - 20.000              17.500           2.449e-01        3.995e-01        5.599e+01        8.347e+01
           10.000 - 15.000              12.500           1.797e-01        5.792e-01        5.750e+01        1.410e+02
            9.000 - 10.000               9.500           2.514e-02        6.044e-01        1.059e+01        1.516e+02
            8.000 - 9.000                8.500           2.818e-02        6.325e-01        1.326e+01        1.648e+02
            7.000 - 8.000                7.500           2.919e-02        6.617e-01        1.557e+01        1.804e+02
            6.000 - 7.000                6.500           2.467e-02        6.864e-01        1.518e+01        1.956e+02
            5.000 - 6.000                5.500           3.243e-02        7.188e-01        2.358e+01        2.192e+02
            4.500 - 5.000                4.750           1.860e-02        7.374e-01        1.566e+01        2.348e+02
            4.000 - 4.500                4.250           2.141e-02        7.588e-01        2.015e+01        2.550e+02
            3.500 - 4.000                3.750           2.326e-02        7.821e-01        2.481e+01        2.798e+02
            3.000 - 3.500                3.250           1.866e-02        8.008e-01        2.296e+01        3.027e+02
== BJH desorption summary ==
 
                                              Surface Area =         556.642 ~s/g
                                               Pore Volume =           0.942 cc/g
                                            Pore ^D Dv(^p) =           4.207 ^d
 
== ^G Desorption  ==


    Diameter        Pore Volume       Pore Surf         dV(d)            dS(d)          dV(logd)         dS(logd)
                                        Area                                                                  
       nm              cc/g             m²/g           cc/nm/g          m²/nm/g           cc/g             cc/g

       3.4156           2.3167e-03       2.7131e+00      1.2093e-02       1.4162e+01       9.5081e-02       1.1135e+02
       3.6047           5.8057e-03       6.4791e+00      1.7235e-02       1.8867e+01       1.4525e-01       1.5870e+02
       3.8024           5.2129e-02       5.3073e+01      2.6898e-01       2.7042e+02       2.4645e+00       2.4771e+03
       3.9923           1.1038e-01       1.1088e+02      3.1390e-01       3.1242e+02       2.9056e+00       2.8906e+03
       4.2069           1.8032e-01       1.7886e+02      3.5657e-01       3.4926e+02       3.3578e+00       3.2835e+03
       4.4675           2.2062e-01       2.1490e+02      1.4708e-01       1.3196e+02       1.5131e+00       1.3542e+03
       4.7505           2.6211e-01       2.4980e+02      1.3707e-01       1.1601e+02       1.4950e+00       1.2620e+03
       5.0791           3.1848e-01       2.9274e+02      1.2280e-01       9.6331e+01       1.4479e+00       1.1302e+03
       5.6384           3.9302e-01       3.4355e+02      1.0734e-01       7.6201e+01       1.4052e+00       9.8738e+02
       6.5427           4.6741e-01       3.9089e+02      9.2193e-02       5.8383e+01       1.3545e+00       8.4789e+02
       7.3499           5.2453e-01       4.2373e+02      7.7093e-02       4.3208e+01       1.2734e+00       7.0926e+02
       7.8870           5.5451e-01       4.3932e+02      6.6506e-02       3.4158e+01       1.1951e+00       6.1235e+02
       8.2641           5.8441e-01       4.5359e+02      5.6253e-02       2.7270e+01       1.0706e+00       5.1790e+02
       8.8807           6.1550e-01       4.6719e+02      4.5626e-02       2.0695e+01       9.3079e-01       4.1998e+02
       9.9110           6.5189e-01       4.8210e+02      3.4511e-02       1.4211e+01       7.7698e-01       3.1755e+02
      11.0169           6.7689e-01       4.9162e+02      2.6435e-02       9.9231e+00       6.5132e-01       2.4329e+02
      11.7819           6.9363e-01       4.9750e+02      2.3830e-02       8.2005e+00       6.3883e-01       2.1939e+02
      12.2093           7.1822e-01       5.0493e+02      2.1944e-02       7.0014e+00       6.3525e-01       2.0191e+02
      13.6961           7.7305e-01       5.1929e+02      2.4466e-02       6.9956e+00       8.0099e-01       2.2480e+02
      16.8940           8.3948e-01       5.3547e+02      2.3278e-02       5.6417e+00       9.0197e-01       2.1381e+02
      19.8586           9.0072e-01       5.4872e+02      2.2823e-02       4.7695e+00       1.0154e+00       2.0976e+02
      21.8411           9.4240e-01       5.5664e+02      2.0365e-02       3.7296e+00       1.0235e+00       1.8745e+02
== ^G Interpolated Desorption ==


            Diameter                   Average         Volume         Cumulative       Surf. Area       Cumulative
            Interval                  Diameter       Incremen t         Volume          Increment       Surf. Area
               nm                        nm             cc/g             cc/g             m²/g             m²/g

           20.000 - 25.000              22.500           3.871e-02        3.871e-02        6.882e+00        6.882e+00
           15.000 - 20.000              17.500           1.036e-01        1.423e-01        2.367e+01        3.055e+01
           10.000 - 15.000              12.500           1.462e-01        2.885e-01        4.680e+01        7.735e+01
            9.000 - 10.000               9.500           3.419e-02        3.227e-01        1.440e+01        9.174e+01
            8.000 - 9.000                8.500           5.624e-02        3.789e-01        2.647e+01        1.182e+02
            7.000 - 8.000                7.500           6.370e-02        4.426e-01        3.397e+01        1.522e+02
            6.000 - 7.000                6.500           7.700e-02        5.196e-01        4.739e+01        1.996e+02
            5.000 - 6.000                5.500           1.179e-01        6.375e-01        8.572e+01        2.853e+02
            4.500 - 5.000                4.750           7.952e-02        7.170e-01        6.696e+01        3.523e+02
            4.000 - 4.500                4.250           1.125e-01        8.295e-01        1.059e+02        4.581e+02
            3.500 - 4.000                3.750           1.090e-01        9.385e-01        1.163e+02        5.744e+02
            3.000 - 3.500                3.250           1.557e-03        9.401e-01        1.916e+00        5.763e+02
== DFT method summary ==
                                               Pore volume =           0.793 cc/g
                                              Surface area =         329.609 ~s/g
                                    Lower confidence limit =           1.273 ^d
                                             Fitting error =           1.275 %
                                                 ^W (Mode) =          16.089 ^d
 
                                      Moving point average :           3
== ^G Pore Size Distribution ==


       Pore width              Cumulative              Cumulative                 dV(d)                   dS(d)
                               Pore Volume            Surface Area                                           
           nm                     cc/g                    m²/g                   cc/nm/g                 m²/nm/g

           1.2730                  0.0000e+00              0.0000e+00              0.0000e+00              0.0000e+00
           1.3260                  0.0000e+00              0.0000e+00              0.0000e+00              0.0000e+00
           1.3790                  0.0000e+00              0.0000e+00              0.0000e+00              0.0000e+00
           1.4320                  0.0000e+00              0.0000e+00              0.0000e+00              0.0000e+00
           1.4980                  0.0000e+00              0.0000e+00              0.0000e+00              0.0000e+00
           1.5640                  0.0000e+00              0.0000e+00              0.0000e+00              0.0000e+00
           1.6310                  0.0000e+00              0.0000e+00              0.0000e+00              0.0000e+00
           1.6970                  0.0000e+00              0.0000e+00              0.0000e+00              0.0000e+00
           1.7800                  0.0000e+00              0.0000e+00              0.0000e+00              0.0000e+00
           1.8680                  0.0000e+00              0.0000e+00              0.0000e+00              0.0000e+00
           1.9480                  0.0000e+00              0.0000e+00              0.0000e+00              0.0000e+00
           2.0270                  2.0460e-05              3.8841e-02              2.5898e-04              4.9166e-01
           2.1070                  1.3119e-04              2.4288e-01              1.3841e-03              2.5505e+00
           2.1860                  3.5845e-04              6.5252e-01              2.8767e-03              5.1852e+00
           2.2660                  7.1055e-04              1.2714e+00              4.4013e-03              7.7358e+00
           2.3450                  1.1680e-03              2.0476e+00              5.7910e-03              9.8252e+00
           2.4250                  1.7710e-03              3.0367e+00              7.5370e-03              1.2364e+01
           2.5040                  2.5889e-03              4.3358e+00              1.0353e-02              1.6445e+01
           2.5830                  3.5249e-03              5.7760e+00              1.1848e-02              1.8230e+01
           2.7030                  5.2136e-03              8.2721e+00              1.4072e-02              2.0800e+01
           2.8220                  7.1374e-03              1.0983e+01              1.6167e-02              2.2781e+01
           2.9410                  9.4933e-03              1.4176e+01              1.9797e-02              2.6835e+01
           3.0600                  1.2221e-02              1.7735e+01              2.2926e-02              2.9902e+01
           3.1790                  1.5177e-02              2.1451e+01              2.4833e-02              3.1229e+01
           3.2980                  1.8307e-02              2.5248e+01              2.6304e-02              3.1904e+01
           3.4180                  2.1601e-02              2.9100e+01              2.7449e-02              3.2105e+01
           3.5370                  2.5003e-02              3.2949e+01              2.8595e-02              3.2338e+01
           3.6560                  2.8514e-02              3.6791e+01              2.9499e-02              3.2287e+01
           3.7750                  3.1825e-02              4.0298e+01              2.7827e-02              2.9476e+01
           3.9340                  3.6069e-02              4.4628e+01              2.6691e-02              2.7227e+01
           4.0930                  4.0168e-02              4.8631e+01              2.5779e-02              2.5179e+01
           4.2520                  4.4484e-02              5.2691e+01              2.7150e-02              2.5535e+01
           4.4110                  4.8954e-02              5.6745e+01              2.8108e-02              2.5496e+01
           4.5700                  5.3604e-02              6.0815e+01              2.9247e-02              2.5597e+01
           4.7280                  5.8534e-02              6.4980e+01              3.1202e-02              2.6364e+01
           4.8870                  6.3585e-02              6.9108e+01              3.1765e-02              2.5957e+01
           5.0860                  7.0068e-02              7.4214e+01              3.2578e-02              2.5659e+01
           5.2850                  7.6598e-02              7.9153e+01              3.2819e-02              2.4821e+01
           5.4830                  8.3535e-02              8.4211e+01              3.5032e-02              2.5543e+01
           5.6820                  9.0994e-02              8.9457e+01              3.7484e-02              2.6365e+01
           5.8800                  9.9047e-02              9.4928e+01              4.0674e-02              2.7632e+01
           6.0790                  1.0733e-01              1.0037e+02              4.1633e-02              2.7365e+01
           6.3170                  1.1773e-01              1.0696e+02              4.3703e-02              2.7681e+01
           6.5560                  1.2818e-01              1.1333e+02              4.3711e-02              2.6659e+01
           6.7940                  1.3867e-01              1.1952e+02              4.4075e-02              2.6010e+01
           7.0320                  1.4858e-01              1.2516e+02              4.1638e-02              2.3696e+01
           7.3100                  1.5988e-01              1.3135e+02              4.0639e-02              2.2256e+01
           7.5880                  1.7073e-01              1.3708e+02              3.9052e-02              2.0624e+01
           7.8670                  1.8168e-01              1.4266e+02              3.9217e-02              1.9968e+01
           8.1450                  1.9226e-01              1.4785e+02              3.8067e-02              1.8671e+01
           8.4620                  2.0457e-01              1.5367e+02              3.8840e-02              1.8385e+01
           8.7800                  2.1702e-01              1.5935e+02              3.9154e-02              1.7838e+01
           9.0980                  2.2991e-01              1.6501e+02              4.0542e-02              1.7820e+01
           9.4160                  2.4255e-01              1.7039e+02              3.9747e-02              1.6900e+01
           9.7730                  2.5643e-01              1.7608e+02              3.8870e-02              1.5943e+01
          10.1310                  2.7141e-01              1.8197e+02              4.1831e-02              1.6461e+01
          10.4880                  2.8791e-01              1.8825e+02              4.6231e-02              1.7574e+01
          10.8850                  3.0768e-01              1.9552e+02              4.9795e-02              1.8324e+01
          11.2830                  3.2676e-01              2.0230e+02              4.7947e-02              1.7028e+01
          11.6800                  3.4632e-01              2.0899e+02              4.9254e-02              1.6845e+01
          12.1170                  3.7191e-01              2.1739e+02              5.8568e-02              1.9227e+01
          12.5540                  3.9993e-01              2.2631e+02              6.4122e-02              2.0413e+01
          12.9910                  4.2791e-01              2.3496e+02              6.4033e-02              1.9798e+01
          13.4670                  4.5584e-01              2.4327e+02              5.8675e-02              1.7448e+01
          13.9440                  4.8390e-01              2.5130e+02              5.8811e-02              1.6836e+01
          14.4600                  5.2026e-01              2.6132e+02              7.0476e-02              1.9423e+01
          14.9770                  5.6667e-01              2.7362e+02              8.9769e-02              2.3796e+01
          15.5330                  6.3738e-01              2.9170e+02              1.2717e-01              3.2511e+01
          16.0890                  7.1307e-01              3.1052e+02              1.3613e-01              3.3857e+01
          16.6850                  7.8156e-01              3.2694e+02              1.1491e-01              2.7548e+01
== ^G Pore Size Distribution (log) ==


       Pore width              Cumulative              Cumulative               dV(log d)               dS(log d)
                               Pore Volume            Surface Area                                           
           nm                     cc/g                    m²/g                    cc/g                    m²/g

           1.2730                  0.0000e+00              0.0000e+00              0.0000e+00              0.0000e+00
           1.3260                  0.0000e+00              0.0000e+00              0.0000e+00              0.0000e+00
           1.3790                  0.0000e+00              0.0000e+00              0.0000e+00              0.0000e+00
           1.4320                  0.0000e+00              0.0000e+00              0.0000e+00              0.0000e+00
           1.4980                  0.0000e+00              0.0000e+00              0.0000e+00              0.0000e+00
           1.5640                  0.0000e+00              0.0000e+00              0.0000e+00              0.0000e+00
           1.6310                  0.0000e+00              0.0000e+00              0.0000e+00              0.0000e+00
           1.6970                  0.0000e+00              0.0000e+00              0.0000e+00              0.0000e+00
           1.7800                  0.0000e+00              0.0000e+00              0.0000e+00              0.0000e+00
           1.8680                  0.0000e+00              0.0000e+00              0.0000e+00              0.0000e+00
           1.9480                  0.0000e+00              0.0000e+00              6.0801e-04              1.1543e+00
           2.0270                  2.0460e-05              3.8841e-02              3.9500e-03              7.3129e+00
           2.1070                  1.3119e-04              2.4288e-01              1.0543e-02              1.9132e+01
           2.1860                  3.5845e-04              6.5252e-01              1.8471e-02              3.2772e+01
           2.2660                  7.1055e-04              1.2714e+00              2.6744e-02              4.6041e+01
           2.3450                  1.1680e-03              2.0476e+00              3.6193e-02              6.0215e+01
           2.4250                  1.7710e-03              3.0367e+00              5.0246e-02              8.0859e+01
           2.5040                  2.5889e-03              4.3358e+00              6.4060e-02              9.9813e+01
           2.5830                  3.5249e-03              5.7760e+00              7.7453e-02              1.1632e+02
           2.7030                  5.2136e-03              8.2721e+00              9.4338e-02              1.3559e+02
           2.8220                  7.1374e-03              1.0983e+01              1.1742e-01              1.6182e+02
           2.9410                  9.4933e-03              1.4176e+01              1.4514e-01              1.9255e+02
           3.0600                  1.2221e-02              1.7735e+01              1.6856e-01              2.1555e+02
           3.1790                  1.5177e-02              2.1451e+01              1.8729e-01              2.3101e+02
           3.2980                  1.8307e-02              2.5248e+01              2.0425e-01              2.4302e+02
           3.4180                  2.1601e-02              2.9100e+01              2.2067e-01              2.5354e+02
           3.5370                  2.5003e-02              3.2949e+01              2.3658e-01              2.6299e+02
           3.6560                  2.8514e-02              3.6791e+01              2.4019e-01              2.5839e+02
           3.7750                  3.1825e-02              4.0298e+01              2.3637e-01              2.4538e+02
           3.9340                  3.6069e-02              4.4628e+01              2.3665e-01              2.3582e+02
           4.0930                  4.0168e-02              4.8631e+01              2.4963e-01              2.3895e+02
           4.2520                  4.4484e-02              5.2691e+01              2.7061e-01              2.4969e+02
           4.4110                  4.8954e-02              5.6745e+01              2.9135e-01              2.5933e+02
           4.5700                  5.3604e-02              6.0815e+01              3.1838e-01              2.7346e+02
           4.7280                  5.8534e-02              6.4980e+01              3.4266e-01              2.8430e+02
           4.8870                  6.3585e-02              6.9108e+01              3.6248e-01              2.9030e+02
           5.0860                  7.0068e-02              7.4214e+01              3.8269e-01              2.9488e+02
           5.2850                  7.6598e-02              7.9153e+01              4.1326e-01              3.0648e+02
           5.4830                  8.3535e-02              8.4211e+01              4.5828e-01              3.2777e+02
           5.6820                  9.0994e-02              8.9457e+01              5.1207e-01              3.5348e+02
           5.8800                  9.9047e-02              9.4928e+01              5.5719e-01              3.7183e+02
           6.0790                  1.0733e-01              1.0037e+02              5.9818e-01              3.8529e+02
           6.3170                  1.1773e-01              1.0696e+02              6.3584e-01              3.9467e+02
           6.5560                  1.2818e-01              1.1333e+02              6.6221e-01              3.9699e+02
           6.7940                  1.3867e-01              1.1952e+02              6.6944e-01              3.8771e+02
           7.0320                  1.4858e-01              1.2516e+02              6.6691e-01              3.7194e+02
           7.3100                  1.5988e-01              1.3135e+02              6.7036e-01              3.6019e+02
           7.5880                  1.7073e-01              1.3708e+02              6.8293e-01              3.5386e+02
           7.8670                  1.8168e-01              1.4266e+02              6.9982e-01              3.4943e+02
