Repository: IDAnton/isotherm-analyzer

File: data/reports 2/503-ASMS_St4_2013_11_21_01_report_01.txt
version https://git-lfs.github.com/spec/v1
oid sha256:e4660e04cd77d0a8b21c466858d903038e3086078c6717ec637233e75a1ae4e6
size 71385

File: data/reports 2/503-ASMS_St4_2013_11_25_01_report_01.txt (part 1 of 2)
== Analysis Data ==
                                               Administrative information

Analysis performed on:                                                        11/25/2013
Analysis performed by:                                                        Ayupov
Comments:                                                                     0.0622
Instrument:                                                                   AS6KR/MP Station: 4
Instrument version:                                                           n/a
Software version:                                                             2.0
 
                                                  Sample ifnformation

Id:                                                                           ÃÑÎ ÒÕ 22 íì ïîñëå èçîáàð
Description:                                                                  Melgunov
Weight:                                                                       0.0627 g
 
                                             Sample preparation information

Outgas time:                                                                  10.0 hrs
Outgas temperature:                                                           200.0 C
 
                                                  Analysis information

Analysis gas:                                                                 Nitrogen
Cross Section Area:                                                           16.2 
Molecular weight:                                                             28.0134 
Non-ideality correction:                                                      6.58e-05 
Ambient temperature:                                                          300 K
Pressure tolerance band:                                                      0
Equilibration time:                                                           1
== Data Reduction Parameters ==
                  Thermal Transpiration: on     Eff. mol. diameter (D): 3.54 Å      Eff. cell stem diam. (d): 4.0000 mm
t-Method          Calc. method: Halsey
MP method         Thickness interval: 0.50A
Alpha-s method    Std. isotherm: LICHROSPHER_SI-1000P / Po :      0.40
BJH/DH method     Moving pt. avg.: 3            Ignoring P-tags below 0.35 P/Po
DA Method         Incr. E:    500.000           Incr. n:          0.100             Interact. Const. (K): 2.960nm³ x kJ / mol
DR method         Affinity coefficient (ß): 0.3300
Adsorbate         Nitrogen                      Temperature       77.350K
                  Molec. Wt.: 28.013            Cross Section:    16.200  Å²        Liquid Density:   0.808  g/cc
                  Contact Angle: 0.0  degrees   Surf. Tension:    8.850  erg/cm²
                  Critical Temp.: 126.200  K    Critical Press.:  33.500  atm       SuperCritic. K.:  1.000
                  Avg. Diameter:0.300  nm       Polarizability:   1.460  (cc/molec) x 10-24Magn. Suscept.:2.000
                  Molec. Density6.700  (mol/cm²)x1014
Adsorbent         Oxygen/Zeolite
                  Atom Diameter: 0.276  nm      Surf. Atom Dens.: 13.100  (mol/cm²)x1014Polarizability: 2.500  (cc/molec)x10-24
                                                Magn. Susc.:      1.300  (cc/molec)x10-29
== Volume/Area summary ==
                                                   Surface Area Data
 
MultiPoint BET                                                                           3.814e+02 m²/g
BJH method cumulative adsorption surface area                                            3.336e+02 m²/g
BJH method cumulative desorption surface area                                            1.321e+03 m²/g
DFT cumulative surface area                                                              3.504e+02 m²/g
 
                                                    Pore Volume Data
 
Total pore volume for pores with Diameter
less than 29.28 nm at P/Po = 0.930169                                                    1.297e+00 cc/g
BJH method cumulative adsorption pore volume                                             1.291e+00 cc/g
BJH method cumulative desorption pore volume                                             1.833e+00 cc/g
DFT method cumulative pore volume                                                        1.278e+00 cc/g
 
                                                     Pore Size Data
 
Average pore Diameter                                                                    1.360e+01 nm
BJH method adsorption pore Diameter (Mode Dv(d))                                         2.162e+01 nm
BJH method desorption pore Diameter (Mode Dv(d))                                         4.246e+00 nm
DFT pore Diameter (Mode)                                                                 1.792e+01 nm
 
 
== Isotherm ==


                          Relative                                                  Volume @ STP
                          Pressure                                                         
                                                                                        cc/g

                             1.00874e-03                                                31.6042
                             5.19381e-03                                                47.6876
                             1.00800e-02                                                55.0219
                             5.09673e-02                                                76.2920
                             1.02203e-01                                                88.7772
                             1.21612e-01                                                92.6115
                             1.41998e-01                                                96.2579
                             1.61835e-01                                                99.6385
                             1.81872e-01                                               102.8465
                             2.01689e-01                                               105.9343
                             2.40565e-01                                               111.7681
                             2.50504e-01                                               113.3092
                             2.76324e-01                                               117.0498
                             3.01297e-01                                               120.6768
                             3.25842e-01                                               124.3151
                             3.50796e-01                                               128.0159
                             3.76107e-01                                               131.7775
                             4.00941e-01                                               135.5347
                             4.25578e-01                                               139.5399
                             4.50278e-01                                               143.5180
                             4.74999e-01                                               147.6669
                             4.99474e-01                                               152.1268
                             5.49168e-01                                               161.6999
                             6.05976e-01                                               176.0442
                             6.57021e-01                                               189.9207
                             7.06313e-01                                               207.0910
                             7.25059e-01                                               214.9659
                             7.49876e-01                                               218.2659
                             8.00673e-01                                               246.0618
                             8.25052e-01                                               264.4517
                             8.30423e-01                                               269.5806
                             8.50211e-01                                               292.0550
                             8.60186e-01                                               306.9936
                             8.75279e-01                                               332.8493
                             8.89345e-01                                               375.7240
                             8.99372e-01                                               433.8664
                             9.09048e-01                                               539.5945
                             9.19210e-01                                               741.0257
                             9.29165e-01                                               817.1624
                             9.39967e-01                                               840.2650
                             9.30169e-01                                               838.6755
                             9.19768e-01                                               837.2454
                             9.09801e-01                                               835.8342
                             8.99752e-01                                               834.4362
                             8.89723e-01                                               833.0646
                             8.75638e-01                                               831.2321
                             8.58583e-01                                               829.1442
                             8.49671e-01                                               827.6969
                             8.39895e-01                                               826.1076
                             8.30166e-01                                               824.3705
                             8.23691e-01                                               823.5737
                             7.98651e-01                                               817.7630
                             7.68755e-01                                               807.1036
                             7.47443e-01                                               793.5517
                             7.39872e-01                                               786.9080
                             7.25323e-01                                               769.6924
                             7.00324e-01                                               716.1576
                             6.50877e-01                                               544.4424
                             6.00427e-01                                               403.9600
                             5.75814e-01                                               353.7796
                             5.50088e-01                                               310.2321
                             5.25236e-01                                               273.8538
                             4.99360e-01                                               239.8908
                             4.74769e-01                                               154.3592
                             4.41828e-01                                               145.7275
                             4.24148e-01                                               142.6753
                             4.00810e-01                                               138.7299
                             3.41320e-01                                               129.3844
                             2.99403e-01                                               122.9326
                             2.40516e-01                                               114.0228
                             2.37763e-01                                               113.6149
                             1.98893e-01                                               107.4612
                             1.40597e-01                                                97.5657
                             9.97920e-02                                                89.5276
                             4.53731e-02                                                75.4285
== MBET summary ==
                                                     Slope =           9.040
                                                 Intercept =           9.074e-02
                                Correlation coefficient, r =           0.999939
                                                 C constant=         100.620
 
                                              Surface Area =         381.414 ~s/g
== Multi-Point BET ==


               Relative                            Volume @ STP                       1 / [ W((Po/P) - 1) ]
               Pressure                                                                          
                 P/Po                                  cc/g                                      

                  1.21612e-01                          92.6115                                 1.1961e+00
                  1.41998e-01                          96.2579                                 1.3756e+00
                  1.61835e-01                          99.6385                                 1.5505e+00
                  1.81872e-01                         102.8465                                 1.7294e+00
                  2.01689e-01                         105.9343                                 1.9082e+00
                  2.40565e-01                         111.7681                                 2.2676e+00
                  2.50504e-01                         113.3092                                 2.3601e+00
== Alpha-s summary ==
                                                     Slope =         145.257
                                         Alpha-S Intercept =          -9.929 cc/g
                                   Correlation coefficient =           1.000
 
                                          Micropore volume =          -0.015 cc/g
== Alpha-S method ==


            P/Po                     Volume @ STP                  Liquid Vol.                    Alpha
                                                                                                     
                                         cc/g                         cc/g                           

             2.0169e-01                   1.0593e+02                   1.6386e-01                  7.9682e-01
             2.4056e-01                   1.1177e+02                   1.7288e-01                  8.3819e-01
             2.5050e-01                   1.1331e+02                   1.7527e-01                  8.4850e-01
             2.7632e-01                   1.1705e+02                   1.8105e-01                  8.7432e-01
             3.0130e-01                   1.2068e+02                   1.8666e-01                  8.9935e-01
             3.2584e-01                   1.2432e+02                   1.9229e-01                  9.2484e-01
             3.5080e-01                   1.2802e+02                   1.9802e-01                  9.4980e-01
             3.7611e-01                   1.3178e+02                   2.0384e-01                  9.7515e-01
             4.0094e-01                   1.3553e+02                   2.0965e-01                  1.0010e+00
== BJH adsorption summary ==
 
                                              Surface Area =         333.561 ~s/g
                                               Pore Volume =           1.291 cc/g
                                            Pore ^D Dv(^p) =          21.617 ^d
 
== ^G Adsorption  ==


    Diameter        Pore Volume       Pore Surf         dV(d)            dS(d)          dV(logd)         dS(logd)
                                        Area                                                                  
       nm              cc/g             m²/g           cc/nm/g          m²/nm/g           cc/g             cc/g

       3.0973           4.8548e-03       6.2698e+00      3.0813e-02       3.9794e+01       2.1970e-01       2.8373e+02
       3.2583           9.8956e-03       1.2346e+01      3.0594e-02       3.7570e+01       2.2982e-01       2.8172e+02
       3.4276           1.5040e-02       1.8347e+01      2.9383e-02       3.4348e+01       2.3184e-01       2.7057e+02
       3.6085           2.0373e-02       2.4265e+01      2.8497e-02       3.1710e+01       2.3625e-01       2.6241e+02
       3.8034           2.5904e-02       3.0066e+01      2.7311e-02       2.8719e+01       2.3961e-01       2.5148e+02
       4.0131           3.4005e-02       3.7888e+01      2.6721e-02       2.6422e+01       2.4956e-01       2.4599e+02
       4.3736           4.7923e-02       4.9935e+01      2.8546e-02       2.5693e+01       2.9423e-01       2.6264e+02
       4.9829           6.6533e-02       6.4628e+01      2.7268e-02       2.1959e+01       3.1496e-01       2.5076e+02
       5.7532           8.9715e-02       8.0700e+01      2.7210e-02       1.9241e+01       3.5911e-01       2.5016e+02
       6.6916           1.0948e-01       9.2914e+01      2.5060e-02       1.5251e+01       3.8306e-01       2.3049e+02
       7.4635           1.2250e-01       1.0044e+02      1.6897e-02       9.5757e+00       2.7511e-01       1.5544e+02
       8.0903           1.4053e-01       1.0849e+02      1.5015e-02       7.2879e+00       2.8847e-01       1.3801e+02
       9.5308           1.6391e-01       1.1768e+02      1.3161e-02       5.0856e+00       3.1516e-01       1.2088e+02
      11.3101           1.9009e-01       1.2778e+02      2.0710e-02       7.5579e+00       5.2747e-01       1.9041e+02
      12.2146           2.1494e-01       1.3586e+02      2.2056e-02       7.2049e+00       6.2373e-01       2.0296e+02
      13.1944           2.3888e-01       1.4295e+02      2.4348e-02       7.3261e+00       7.4853e-01       2.2413e+02
      14.4722           2.7491e-01       1.5289e+02      2.5304e-02       7.0029e+00       8.4594e-01       2.3286e+02
      15.8307           3.2477e-01       1.6498e+02      3.0276e-02       7.5136e+00       1.1309e+00       2.7861e+02
      17.7310           4.0312e-01       1.8224e+02      4.1919e-02       9.2319e+00       1.7639e+00       3.8574e+02
      19.6589           5.3514e-01       2.0842e+02      6.5875e-02       1.3089e+01       3.0687e+00       6.0622e+02
      21.6174           7.7154e-01       2.5040e+02      1.0051e-01       1.8088e+01       5.1712e+00       9.2486e+02
      24.0500           1.0194e+00       2.9198e+02      9.4014e-02       1.5977e+01       5.1195e+00       8.6501e+02
      27.1519           1.2131e+00       3.2272e+02      6.4433e-02       1.0337e+01       3.7128e+00       5.9274e+02
      31.3872           1.2906e+00       3.3356e+02      8.6431e-03       1.1015e+00       6.2332e-01       7.9436e+01
== ^G Interpolated Adsorption ==


            Diameter                   Average         Volume         Cumulative       Surf. Area       Cumulative
            Interval                  Diameter        Increment         Volume          Increment       Surf. Area
               nm                        nm             cc/g             cc/g             m²/g             m²/g

           30.000 - 35.000              32.500           2.538e-02        2.538e-02        3.124e+00        3.124e+00
           25.000 - 30.000              27.500           1.865e-01        2.119e-01        2.713e+01        3.025e+01
           20.000 - 25.000              22.500           5.024e-01        7.143e-01        8.932e+01        1.196e+02
           15.000 - 20.000              17.500           2.820e-01        9.963e-01        6.446e+01        1.840e+02
           10.000 - 15.000              12.500           1.235e-01        1.120e+00        3.951e+01        2.235e+02
            9.000 - 10.000               9.500           1.552e-02        1.135e+00        6.535e+00        2.301e+02
            8.000 - 9.000                8.500           1.736e-02        1.153e+00        8.171e+00        2.382e+02
            7.000 - 8.000                7.500           2.325e-02        1.176e+00        1.240e+01        2.506e+02
            6.000 - 7.000                6.500           1.977e-02        1.196e+00        1.217e+01        2.628e+02
            5.000 - 6.000                5.500           2.786e-02        1.224e+00        2.027e+01        2.831e+02
            4.500 - 5.000                4.750           1.527e-02        1.239e+00        1.286e+01        2.959e+02
            4.000 - 4.500                4.250           1.828e-02        1.257e+00        1.721e+01        3.131e+02
            3.500 - 4.000                3.750           1.632e-02        1.273e+00        1.741e+01        3.306e+02
            3.000 - 3.500                3.250           1.232e-02        1.286e+00        1.516e+01        3.457e+02
== BJH desorption summary ==
 
                                              Surface Area =        1320.826 ~s/g
                                               Pore Volume =           1.833 cc/g
                                            Pore ^D Dv(^p) =           4.246 ^d
 
== ^G Desorption  ==


    Diameter        Pore Volume       Pore Surf         dV(d)            dS(d)          dV(logd)         dS(logd)
                                        Area                                                                  
       nm              cc/g             m²/g           cc/nm/g          m²/nm/g           cc/g             cc/g

       3.4219           0.0000e+00       0.0000e+00      0.0000e+00       0.0000e+00       0.0000e+00       0.0000e+00
       3.5704           0.0000e+00       0.0000e+00      0.0000e+00       0.0000e+00       0.0000e+00       0.0000e+00
       3.7695           8.9934e-02       8.9674e+01      4.1246e-01       4.1127e+02       3.8090e+00       3.7980e+03
       4.0116           2.0868e-01       2.0649e+02      5.2745e-01       5.1959e+02       4.9328e+00       4.8567e+03
       4.2459           3.5867e-01       3.5106e+02      6.4549e-01       6.2444e+02       6.1566e+00       5.9436e+03
       4.5035           4.5672e-01       4.3770e+02      3.5834e-01       3.1787e+02       3.7284e+00       3.2994e+03
       4.7875           5.7046e-01       5.3209e+02      3.8111e-01       3.1757e+02       4.2220e+00       3.5090e+03
       5.1006           7.7933e-01       6.8807e+02      4.2247e-01       3.2541e+02       5.0718e+00       3.8879e+03
       5.6585           1.1023e+00       9.0500e+02      4.4671e-01       3.1186e+02       5.9465e+00       4.1088e+03
       6.5634           1.4266e+00       1.1118e+03      3.8001e-01       2.4226e+02       5.5382e+00       3.4945e+03
       7.3947           1.6389e+00       1.2366e+03      2.5397e-01       1.4640e+02       4.0739e+00       2.3359e+03
       7.9323           1.7046e+00       1.2712e+03      1.2688e-01       6.6127e+01       2.2460e+00       1.1681e+03
       8.2685           1.7352e+00       1.2861e+03      7.0032e-02       3.4169e+01       1.3236e+00       6.4485e+02
       8.7717           1.7597e+00       1.2970e+03      4.2797e-02       1.9841e+01       8.5273e-01       3.9399e+02
       9.8203           1.7830e+00       1.3068e+03      2.3277e-02       1.0024e+01       5.0096e-01       2.1418e+02
      11.2128           1.7960e+00       1.3118e+03      1.0324e-02       3.9579e+00       2.4932e-01       9.4961e+01
      12.1602           1.8020e+00       1.3139e+03      5.8825e-03       1.9912e+00       1.6045e-01       5.4137e+01
      12.7472           1.8049e+00       1.3148e+03      4.2847e-03       1.3393e+00       1.2644e-01       3.9454e+01
      13.5263           1.8083e+00       1.3158e+03      4.2062e-03       1.2540e+00       1.3022e-01       3.8730e+01
      14.3657           1.8118e+00       1.3168e+03      3.2358e-03       9.0644e-01       1.0670e-01       2.9788e+01
      15.7718           1.8154e+00       1.3177e+03      2.4795e-03       6.4123e-01       8.8885e-02       2.2820e+01
      17.7855           1.8189e+00       1.3185e+03      1.7958e-03       4.1349e-01       7.2355e-02       1.6522e+01
      19.7277           1.8220e+00       1.3191e+03      1.4877e-03       3.0698e-01       6.6786e-02       1.3690e+01
      21.7466           1.8247e+00       1.3196e+03      1.2300e-03       2.2934e-01       6.1125e-02       1.1319e+01
      24.2269           1.8274e+00       1.3200e+03      9.8191e-04       1.6505e-01       5.4203e-02       9.0338e+00
      27.4382           1.8302e+00       1.3204e+03      7.8999e-04       1.1740e-01       4.9463e-02       7.2659e+00
      31.5881           1.8331e+00       1.3208e+03      6.4619e-04       8.1827e-02       4.6916e-02       5.9410e+00
== ^G Interpolated Desorption ==


            Diameter                   Average         Volume         Cumulative       Surf. Area       Cumulative
            Interval                  Diameter       Incremen t         Volume          Increment       Surf. Area
               nm                        nm             cc/g             cc/g             m²/g             m²/g

           30.000 - 35.000              32.500           1.107e-03        1.107e-03        1.362e-01        1.362e-01
           25.000 - 30.000              27.500           3.912e-03        5.019e-03        5.690e-01        7.053e-01
           20.000 - 25.000              22.500           5.723e-03        1.074e-02        1.017e+00        1.723e+00
           15.000 - 20.000              17.500           8.877e-03        1.962e-02        2.029e+00        3.752e+00
           10.000 - 15.000              12.500           2.877e-02        4.839e-02        9.206e+00        1.296e+01
            9.000 - 10.000               9.500           1.990e-02        6.829e-02        8.379e+00        2.134e+01
            8.000 - 9.000                8.500           5.401e-02        1.223e-01        2.542e+01        4.676e+01
            7.000 - 8.000                7.500           1.726e-01        2.949e-01        9.207e+01        1.388e+02
            6.000 - 7.000                6.500           3.134e-01        6.084e-01        1.929e+02        3.317e+02
            5.000 - 6.000                5.500           5.125e-01        1.121e+00        3.727e+02        7.044e+02
            4.500 - 5.000                4.750           2.569e-01        1.378e+00        2.163e+02        9.207e+02
            4.000 - 4.500                4.250           2.524e-01        1.630e+00        2.375e+02        1.158e+03
            3.500 - 4.000                3.750           2.030e-01        1.833e+00        2.165e+02        1.375e+03
            3.000 - 3.500                3.250           0.000e+00        1.833e+00        0.000e+00        1.375e+03
== DFT method summary ==
                                               Pore volume =           1.278 cc/g
                                              Surface area =         350.443 ~s/g
                                    Lower confidence limit =           1.273 ^d
                                             Fitting error =           1.507 %
                                                 ^W (Mode) =          17.916 ^d
 
                                      Moving point average :           3
== ^G Pore Size Distribution ==


       Pore width              Cumulative              Cumulative                 dV(d)                   dS(d)
                               Pore Volume            Surface Area                                           
           nm                     cc/g                    m²/g                   cc/nm/g                 m²/nm/g

           1.2730                  0.0000e+00              0.0000e+00              0.0000e+00              0.0000e+00
           1.3260                  0.0000e+00              0.0000e+00              0.0000e+00              0.0000e+00
           1.3790                  0.0000e+00              0.0000e+00              0.0000e+00              0.0000e+00
           1.4320                  0.0000e+00              0.0000e+00              0.0000e+00              0.0000e+00
           1.4980                  0.0000e+00              0.0000e+00              0.0000e+00              0.0000e+00
           1.5640                  0.0000e+00              0.0000e+00              0.0000e+00              0.0000e+00
           1.6310                  0.0000e+00              0.0000e+00              0.0000e+00              0.0000e+00
           1.6970                  0.0000e+00              0.0000e+00              0.0000e+00              0.0000e+00
           1.7800                  0.0000e+00              0.0000e+00              0.0000e+00              0.0000e+00
           1.8680                  0.0000e+00              0.0000e+00              0.0000e+00              0.0000e+00
           1.9480                  0.0000e+00              0.0000e+00              0.0000e+00              0.0000e+00
           2.0270                  0.0000e+00              0.0000e+00              0.0000e+00              0.0000e+00
           2.1070                  0.0000e+00              0.0000e+00              0.0000e+00              0.0000e+00
           2.1860                  0.0000e+00              0.0000e+00              0.0000e+00              0.0000e+00
           2.2660                  0.0000e+00              0.0000e+00              0.0000e+00              0.0000e+00
           2.3450                  0.0000e+00              0.0000e+00              0.0000e+00              0.0000e+00
           2.4250                  0.0000e+00              0.0000e+00              0.0000e+00              0.0000e+00
           2.5040                  0.0000e+00              0.0000e+00              0.0000e+00              0.0000e+00
           2.5830                  0.0000e+00              0.0000e+00              0.0000e+00              0.0000e+00
           2.7030                  0.0000e+00              0.0000e+00              0.0000e+00              0.0000e+00
           2.8220                  0.0000e+00              0.0000e+00              0.0000e+00              0.0000e+00
           2.9410                  0.0000e+00              0.0000e+00              0.0000e+00              0.0000e+00
           3.0600                  0.0000e+00              0.0000e+00              0.0000e+00              0.0000e+00
           3.1790                  0.0000e+00              0.0000e+00              0.0000e+00              0.0000e+00
           3.2980                  0.0000e+00              0.0000e+00              0.0000e+00              0.0000e+00
           3.4180                  0.0000e+00              0.0000e+00              0.0000e+00              0.0000e+00
           3.5370                  0.0000e+00              0.0000e+00              0.0000e+00              0.0000e+00
           3.6560                  0.0000e+00              0.0000e+00              0.0000e+00              0.0000e+00
           3.7750                  0.0000e+00              0.0000e+00              0.0000e+00              0.0000e+00
           3.9340                  0.0000e+00              0.0000e+00              0.0000e+00              0.0000e+00
           4.0930                  0.0000e+00              0.0000e+00              0.0000e+00              0.0000e+00
           4.2520                  0.0000e+00              0.0000e+00              0.0000e+00              0.0000e+00
           4.4110                  0.0000e+00              0.0000e+00              0.0000e+00              0.0000e+00
           4.5700                  0.0000e+00              0.0000e+00              0.0000e+00              0.0000e+00
           4.7280                  0.0000e+00              0.0000e+00              0.0000e+00              0.0000e+00
           4.8870                  4.0061e-04              3.1507e-01              2.5195e-03              1.9816e+00
           5.0860                  1.8871e-03              1.4550e+00              7.4700e-03              5.7284e+00
           5.2850                  4.8402e-03              3.6649e+00              1.4840e-02              1.1105e+01
           5.4830                  9.2639e-03              6.8681e+00              2.2342e-02              1.6178e+01
           5.6820                  1.4843e-02              1.0783e+01              2.8034e-02              1.9671e+01
           5.8800                  2.1097e-02              1.5036e+01              3.1589e-02              2.1483e+01
           6.0790                  2.7361e-02              1.9156e+01              3.1478e-02              2.0704e+01
           6.3170                  3.5024e-02              2.4010e+01              3.2196e-02              2.0395e+01
           6.5560                  4.2884e-02              2.8802e+01              3.2889e-02              2.0047e+01
           6.7940                  5.0822e-02              3.3484e+01              3.3351e-02              1.9672e+01
           7.0320                  5.7941e-02              3.7547e+01              2.9911e-02              1.7075e+01
           7.3100                  6.3290e-02              4.0531e+01              1.9241e-02              1.0734e+01
           7.5880                  6.6355e-02              4.2180e+01              1.1026e-02              5.9309e+00
           7.8670                  6.9508e-02              4.3749e+01              1.1301e-02              5.6214e+00
           8.1450                  7.5004e-02              4.6410e+01              1.9772e-02              9.5740e+00
           8.4620                  8.3240e-02              5.0306e+01              2.5980e-02              1.2288e+01
           8.7800                  9.1600e-02              5.4122e+01              2.6288e-02              1.2002e+01
           9.0980                  1.0008e-01              5.7845e+01              2.6655e-02              1.1707e+01
           9.4160                  1.0898e-01              6.1619e+01              2.7997e-02              1.1869e+01
           9.7730                  1.1954e-01              6.5945e+01              2.9589e-02              1.2116e+01
          10.1310                  1.3109e-01              7.0496e+01              3.2265e-02              1.2712e+01
          10.4880                  1.4372e-01              7.5298e+01              3.5378e-02              1.3450e+01
          10.8850                  1.5899e-01              8.0908e+01              3.8449e-02              1.4132e+01
          11.2830                  1.7520e-01              8.6652e+01              4.0740e-02              1.4432e+01
          11.6800                  1.9218e-01              9.2455e+01              4.2756e-02              1.4618e+01
          12.1170                  2.1219e-01              9.9062e+01              4.5808e-02              1.5118e+01
          12.5540                  2.3188e-01              1.0534e+02              4.5045e-02              1.4373e+01
          12.9910                  2.5316e-01              1.1188e+02              4.8699e-02              1.4967e+01
          13.4670                  2.8043e-01              1.1993e+02              5.7282e-02              1.6914e+01
          13.9440                  3.1305e-01              1.2926e+02              6.8394e-02              1.9551e+01
          14.4600                  3.5611e-01              1.4114e+02              8.3439e-02              2.3015e+01
          14.9770                  4.0829e-01              1.5499e+02              1.0095e-01              2.6795e+01
          15.5330                  4.8152e-01              1.7375e+02              1.3170e-01              3.3739e+01
          16.0890                  5.6676e-01              1.9488e+02              1.5330e-01              3.8000e+01
          16.6850                  6.7910e-01              2.2172e+02              1.8850e-01              4.5046e+01
          17.2810                  7.9905e-01              2.4942e+02              2.0126e-01              4.6479e+01
          17.9160                  9.3644e-01              2.8016e+02              2.1635e-01              4.8402e+01
          18.5520                  1.0471e+00              3.0418e+02              1.7396e-01              3.7768e+01
          19.2270                  1.1333e+00              3.2237e+02              1.2772e-01              2.6945e+01
          19.9020                  1.1867e+00              3.3317e+02              7.9134e-02              1.6002e+01
          20.6170                  1.2257e+00              3.4079e+02              5.4510e-02              1.0660e+01
          21.3720                  1.2536e+00              3.4610e+02              3.6954e-02              7.0339e+00
          22.1270                  1.2687e+00              3.4887e+02              2.0082e-02              3.6675e+00
          22.9210                  1.2801e+00              3.5085e+02              1.4286e-02              2.4931e+00
== ^G Pore Size Distribution (log) ==


       Pore width              Cumulative              Cumulative               dV(log d)               dS(log d)
                               Pore Volume            Surface Area                                           
           nm                     cc/g                    m²/g                    cc/g                    m²/g

           1.2730                  0.0000e+00              0.0000e+00              0.0000e+00              0.0000e+00
           1.3260                  0.0000e+00              0.0000e+00              0.0000e+00              0.0000e+00
           1.3790                  0.0000e+00              0.0000e+00              0.0000e+00              0.0000e+00
           1.4320                  0.0000e+00              0.0000e+00              0.0000e+00              0.0000e+00
           1.4980                  0.0000e+00              0.0000e+00              0.0000e+00              0.0000e+00
           1.5640                  0.0000e+00              0.0000e+00              0.0000e+00              0.0000e+00
           1.6310                  0.0000e+00              0.0000e+00              0.0000e+00              0.0000e+00
           1.6970                  0.0000e+00              0.0000e+00              0.0000e+00              0.0000e+00
           1.7800                  0.0000e+00              0.0000e+00              0.0000e+00              0.0000e+00
           1.8680                  0.0000e+00              0.0000e+00              0.0000e+00              0.0000e+00
           1.9480                  0.0000e+00              0.0000e+00              0.0000e+00              0.0000e+00
           2.0270                  0.0000e+00              0.0000e+00              0.0000e+00              0.0000e+00
           2.1070                  0.0000e+00              0.0000e+00              0.0000e+00              0.0000e+00
           2.1860                  0.0000e+00              0.0000e+00              0.0000e+00              0.0000e+00
           2.2660                  0.0000e+00              0.0000e+00              0.0000e+00              0.0000e+00
           2.3450                  0.0000e+00              0.0000e+00              0.0000e+00              0.0000e+00
           2.4250                  0.0000e+00              0.0000e+00              0.0000e+00              0.0000e+00
           2.5040                  0.0000e+00              0.0000e+00              0.0000e+00              0.0000e+00
           2.5830                  0.0000e+00              0.0000e+00              0.0000e+00              0.0000e+00
           2.7030                  0.0000e+00              0.0000e+00              0.0000e+00              0.0000e+00
           2.8220                  0.0000e+00              0.0000e+00              0.0000e+00              0.0000e+00
           2.9410                  0.0000e+00              0.0000e+00              0.0000e+00              0.0000e+00
