Repository: IDAnton/isotherm-analyzer

File: data/reports 2/511-ASMS_St2_2013_12_11_01_report_01.txt
version https://git-lfs.github.com/spec/v1
oid sha256:4cb566d204875fe6910d73b55b125a9903bf852d2fb1497c3fe657428e1d220f
size 54771

File: data/reports 2/512-ASMS_St3_2013_12_13_01_report_01.txt
version https://git-lfs.github.com/spec/v1
oid sha256:6418b906a42bd7a27f9fdb9473d6bd5d06632612c52ba990e2941ae6b0cde42b
size 54283

File: data/reports 2/513-ASMS_St4_2013_12_10_01_report_01.txt
version https://git-lfs.github.com/spec/v1
oid sha256:7b95b2f639f6e7d2374a6badaaddfeff3150596e65cfee75cd0519c47836c17b
size 57500

File: data/reports 2/513-ASMS_St4_2013_12_11_01_report_01.txt (part 1 of 2)
== Analysis Data ==
                                               Administrative information

Analysis performed on:                                                        12/11/2013
Analysis performed by:                                                        Ayupov
Comments:                                                                     0.0560
Instrument:                                                                   AS6KR/MP Station: 4
Instrument version:                                                           n/a
Software version:                                                             2.0
 
                                                  Sample ifnformation

Id:                                                                           ÃÑÎ ÒÕ 8 íì ñâåæèé
Description:                                                                  Melgunov
Weight:                                                                       0.0453 g
 
                                             Sample preparation information

Outgas time:                                                                  4.0 hrs
Outgas temperature:                                                           200.0 C
 
                                                  Analysis information

Analysis gas:                                                                 Nitrogen
Cross Section Area:                                                           16.2 
Molecular weight:                                                             28.0134 
Non-ideality correction:                                                      6.58e-05 
Ambient temperature:                                                          300 K
Pressure tolerance band:                                                      0
Equilibration time:                                                           1
== Data Reduction Parameters ==
                  Thermal Transpiration: on     Eff. mol. diameter (D): 3.54 Å      Eff. cell stem diam. (d): 4.0000 mm
t-Method          Calc. method: Halsey
MP method         Thickness interval: 0.50A
Alpha-s method    Std. isotherm: LICHROSPHER_SI-1000P / Po :      0.40
BJH/DH method     Moving pt. avg.: 3            Ignoring P-tags below 0.35 P/Po
DA Method         Incr. E:    500.000           Incr. n:          0.100             Interact. Const. (K): 2.960nm³ x kJ / mol
DR method         Affinity coefficient (ß): 0.3300
Adsorbate         Nitrogen                      Temperature       77.350K
                  Molec. Wt.: 28.013            Cross Section:    16.200  Å²        Liquid Density:   0.808  g/cc
                  Contact Angle: 0.0  degrees   Surf. Tension:    8.850  erg/cm²
                  Critical Temp.: 126.200  K    Critical Press.:  33.500  atm       SuperCritic. K.:  1.000
                  Avg. Diameter:0.300  nm       Polarizability:   1.460  (cc/molec) x 10-24Magn. Suscept.:2.000
                  Molec. Density6.700  (mol/cm²)x1014
Adsorbent         Oxygen/Zeolite
                  Atom Diameter: 0.276  nm      Surf. Atom Dens.: 13.100  (mol/cm²)x1014Polarizability: 2.500  (cc/molec)x10-24
                                                Magn. Susc.:      1.300  (cc/molec)x10-29
== Volume/Area summary ==
                                                   Surface Area Data
 
MultiPoint BET                                                                           6.280e+02 m²/g
BJH method cumulative adsorption surface area                                            4.784e+02 m²/g
BJH method cumulative desorption surface area                                            5.706e+02 m²/g
DFT cumulative surface area                                                              5.239e+02 m²/g
 
                                                    Pore Volume Data
 
Total pore volume for pores with Diameter
less than 9.74 nm at P/Po = 0.782812                                                     8.848e-01 cc/g
BJH method cumulative adsorption pore volume                                             8.204e-01 cc/g
BJH method cumulative desorption pore volume                                             8.599e-01 cc/g
DFT method cumulative pore volume                                                        8.422e-01 cc/g
 
                                                     Pore Size Data
 
Average pore Diameter                                                                    5.636e+00 nm
BJH method adsorption pore Diameter (Mode Dv(d))                                         8.077e+00 nm
BJH method desorption pore Diameter (Mode Dv(d))                                         6.281e+00 nm
DFT pore Diameter (Mode)                                                                 7.588e+00 nm
 
 
== Isotherm ==


                          Relative                                                  Volume @ STP
                          Pressure                                                         
                                                                                        cc/g

                             1.24991e-03                                                57.8424
                             5.11953e-03                                                80.2806
                             1.01208e-02                                                92.2880
                             5.53302e-02                                               129.1808
                             1.01992e-01                                               147.2564
                             1.21653e-01                                               153.4145
                             1.41785e-01                                               159.2928
                             1.61919e-01                                               164.7361
                             1.81958e-01                                               169.8886
                             2.02195e-01                                               174.5800
                             2.41190e-01                                               183.8944
                             2.50557e-01                                               186.0196
                             2.76756e-01                                               192.0294
                             3.01848e-01                                               197.6178
                             3.26825e-01                                               203.3191
                             3.51957e-01                                               208.9102
                             3.76832e-01                                               214.7063
                             4.01644e-01                                               220.5994
                             4.26649e-01                                               226.4984
                             4.51330e-01                                               232.7143
                             4.75766e-01                                               239.0610
                             5.00536e-01                                               245.7562
                             5.58437e-01                                               263.2482
                             6.06371e-01                                               279.6356
                             6.55804e-01                                               302.0342
                             6.74282e-01                                               312.2016
                             7.00315e-01                                               337.0655
                             7.24584e-01                                               389.9799
                             7.49498e-01                                               478.0713
                             7.74444e-01                                               553.8504
                             7.82812e-01                                               572.0447
                             7.74224e-01                                               570.3991
                             7.49975e-01                                               565.5715
                             7.40429e-01                                               562.9210
                             7.25371e-01                                               556.0288
                             7.00818e-01                                               513.3872
                             6.74956e-01                                               423.4909
                             6.50464e-01                                               359.9592
                             6.00613e-01                                               299.6248
                             5.71725e-01                                               282.0261
                             5.43183e-01                                               267.8467
                             5.24858e-01                                               260.0699
                             5.00287e-01                                               251.3687
                             4.73419e-01                                               242.7452
                             4.48932e-01                                               234.9557
                             4.25118e-01                                               228.7196
                             3.98425e-01                                               221.6480
                             3.48988e-01                                               209.9969
                             2.90154e-01                                               196.7388
                             2.48188e-01                                               187.1075
                             2.39324e-01                                               184.9456
                             1.98424e-01                                               174.9745
                             1.40103e-01                                               159.6849
                             9.89360e-02                                               146.9173
                             4.53891e-02                                               124.5106
== MBET summary ==
                                                     Slope =           5.492
                                                 Intercept =           5.266e-02
                                Correlation coefficient, r =           0.999892
                                                 C constant=         105.305
 
                                              Surface Area =         628.035 ~s/g
== Multi-Point BET ==


               Relative                            Volume @ STP                       1 / [ W((Po/P) - 1) ]
               Pressure                                                                          
                 P/Po                                  cc/g                                      

                  1.01992e-01                         147.2564                                 6.1711e-01
                  1.21653e-01                         153.4145                                 7.2234e-01
                  1.41785e-01                         159.2928                                 8.2983e-01
                  1.61919e-01                         164.7361                                 9.3837e-01
                  1.81958e-01                         169.8886                                 1.0476e+00
                  2.02195e-01                         174.5800                                 1.1615e+00
                  2.41190e-01                         183.8944                                 1.3830e+00
== Alpha-s summary ==
                                                     Slope =         224.728
                                         Alpha-S Intercept =          -4.637 cc/g
                                   Correlation coefficient =           1.000
 
                                          Micropore volume =          -0.007 cc/g
== Alpha-S method ==


            P/Po                     Volume @ STP                  Liquid Vol.                    Alpha
                                                                                                     
                                         cc/g                         cc/g                           

             2.0220e-01                   1.7458e+02                   2.7004e-01                  7.9737e-01
             2.4119e-01                   1.8389e+02                   2.8445e-01                  8.3884e-01
             2.5056e-01                   1.8602e+02                   2.8774e-01                  8.4856e-01
             2.7676e-01                   1.9203e+02                   2.9703e-01                  8.7476e-01
             3.0185e-01                   1.9762e+02                   3.0568e-01                  8.9992e-01
             3.2683e-01                   2.0332e+02                   3.1450e-01                  9.2583e-01
             3.5196e-01                   2.0891e+02                   3.2315e-01                  9.5096e-01
             3.7683e-01                   2.1471e+02                   3.3211e-01                  9.7591e-01
             4.0164e-01                   2.2060e+02                   3.4123e-01                  1.0017e+00
== BJH adsorption summary ==
 
                                              Surface Area =         478.422 ~s/g
                                               Pore Volume =           0.820 cc/g
                                            Pore ^D Dv(^p) =           8.077 ^d
 
== ^G Adsorption  ==


    Diameter        Pore Volume       Pore Surf         dV(d)            dS(d)          dV(logd)         dS(logd)
                                        Area                                                                  
       nm              cc/g             m²/g           cc/nm/g          m²/nm/g           cc/g             cc/g

       3.1031           1.0146e-02       1.3078e+01      6.5376e-02       8.4272e+01       4.6703e-01       6.0201e+02
       3.2630           2.0248e-02       2.5263e+01      6.0981e-02       7.5007e+01       4.5730e-01       5.6154e+02
       3.4339           3.0515e-02       3.7221e+01      5.8258e-02       6.8007e+01       4.6038e-01       5.3646e+02
       3.6165           4.0994e-02       4.8798e+01      5.5587e-02       6.1545e+01       4.6314e-01       5.1186e+02
       3.8108           5.2025e-02       6.0369e+01      5.4482e-02       5.7311e+01       4.7781e-01       5.0168e+02
       4.0213           6.9694e-02       7.7203e+01      5.2470e-02       5.1617e+01       4.9282e-01       4.8295e+02
       4.4311           9.3264e-02       9.7795e+01      4.9873e-02       4.4928e+01       5.1365e-01       4.5889e+02
       5.0383           1.2723e-01       1.2448e+02      5.0362e-02       4.0100e+01       5.8851e-01       4.6317e+02
       5.7448           1.5765e-01       1.4617e+02      5.2054e-02       3.6565e+01       6.8759e-01       4.7894e+02
       6.3219           1.9729e-01       1.7134e+02      6.9353e-02       4.3594e+01       1.0202e+00       6.3828e+02
       6.7859           2.6624e-01       2.1020e+02      1.2119e-01       6.8920e+01       1.9684e+00       1.1156e+03
       7.3842           4.0159e-01       2.8101e+02      1.9844e-01       1.0460e+02       3.4796e+00       1.8264e+03
       8.0773           5.7991e-01       3.6846e+02      2.3250e-01       1.1525e+02       4.3394e+00       2.1398e+03
       8.9195           7.2937e-01       4.3846e+02      2.0414e-01       9.4799e+01       4.0646e+00       1.8790e+03
       9.5587           8.2044e-01       4.7842e+02      1.2387e-01       5.1833e+01       2.7259e+00       1.1407e+03
== ^G Interpolated Adsorption ==


            Diameter                   Average         Volume         Cumulative       Surf. Area       Cumulative
            Interval                  Diameter        Increment         Volume          Increment       Surf. Area
               nm                        nm             cc/g             cc/g             m²/g             m²/g

            9.000 - 10.000               9.500           7.960e-02        7.960e-02        3.351e+01        3.351e+01
            8.000 - 9.000                8.500           1.808e-01        2.604e-01        8.509e+01        1.186e+02
            7.000 - 8.000                7.500           2.453e-01        5.058e-01        1.308e+02        2.495e+02
            6.000 - 7.000                6.500           1.395e-01        6.453e-01        8.584e+01        3.353e+02
            5.000 - 6.000                5.500           5.009e-02        6.953e-01        3.643e+01        3.717e+02
            4.500 - 5.000                4.750           2.797e-02        7.233e-01        2.355e+01        3.953e+02
            4.000 - 4.500                4.250           2.921e-02        7.525e-01        2.749e+01        4.228e+02
            3.500 - 4.000                3.750           3.360e-02        7.861e-01        3.584e+01        4.586e+02
            3.000 - 3.500                3.250           2.416e-02        8.103e-01        2.974e+01        4.884e+02
== BJH desorption summary ==
 
                                              Surface Area =         570.552 ~s/g
                                               Pore Volume =           0.860 cc/g
                                            Pore ^D Dv(^p) =           6.281 ^d
 
== ^G Desorption  ==


    Diameter        Pore Volume       Pore Surf         dV(d)            dS(d)          dV(logd)         dS(logd)
                                        Area                                                                  
       nm              cc/g             m²/g           cc/nm/g          m²/nm/g           cc/g             cc/g

       3.4173           1.0418e-02       1.2194e+01      5.5406e-02       6.4852e+01       4.3586e-01       5.1018e+02
       3.6015           2.0575e-02       2.3227e+01      5.6622e-02       6.2750e+01       4.7138e-01       5.2139e+02
       3.7914           3.2632e-02       3.5832e+01      5.8100e-02       6.1029e+01       5.1022e-01       5.3499e+02
       4.0102           4.6889e-02       5.0027e+01      6.3492e-02       6.3432e+01       5.8649e-01       5.8463e+02
       4.2483           6.1735e-02       6.4043e+01      6.7388e-02       6.3373e+01       6.6111e-01       6.2052e+02
       4.4636           8.1634e-02       8.1619e+01      7.7241e-02       6.8708e+01       8.0101e-01       7.1121e+02
       4.7242           1.0938e-01       1.0461e+02      9.0339e-02       7.5771e+01       9.9444e-01       8.3176e+02
       5.0767           1.8330e-01       1.5929e+02      1.2953e-01       9.8528e+01       1.5756e+00       1.1918e+03
       5.6562           3.0416e-01       2.4181e+02      2.2144e-01       1.5081e+02       3.0109e+00       2.0379e+03
       6.2806           4.9220e-01       3.6129e+02      3.2765e-01       2.0645e+02       4.8085e+00       3.0155e+03
       6.7987           6.6604e-01       4.6454e+02      3.2050e-01       1.9168e+02       4.9503e+00       2.9503e+03
       7.4012           7.8895e-01       5.3459e+02      2.1181e-01       1.2072e+02       3.4290e+00       1.9497e+03
       7.9417           8.3396e-01       5.5857e+02      7.8398e-02       4.1468e+01       1.3666e+00       7.2170e+02
       8.3193           8.4588e-01       5.6431e+02      2.4488e-02       1.1930e+01       4.6369e-01       2.2547e+02
       8.9230           8.5333e-01       5.6768e+02      1.5112e-02       6.8973e+00       3.0581e-01       1.3914e+02
       9.5543           8.5991e-01       5.7055e+02      1.0927e-02       4.5749e+00       2.4037e-01       1.0063e+02
== ^G Interpolated Desorption ==


            Diameter                   Average         Volume         Cumulative       Surf. Area       Cumulative
            Interval                  Diameter       Incremen t         Volume          Increment       Surf. Area
               nm                        nm             cc/g             cc/g             m²/g             m²/g

            9.000 - 10.000               9.500           5.777e-03        5.777e-03        2.432e+00        2.432e+00
            8.000 - 9.000                8.500           1.833e-02        2.411e-02        8.628e+00        1.106e+01
            7.000 - 8.000                7.500           1.287e-01        1.528e-01        6.864e+01        7.970e+01
            6.000 - 7.000                6.500           2.994e-01        4.522e-01        1.842e+02        2.639e+02
            5.000 - 6.000                5.500           2.405e-01        6.927e-01        1.749e+02        4.388e+02
            4.500 - 5.000                4.750           8.170e-02        7.744e-01        6.880e+01        5.076e+02
            4.000 - 4.500                4.250           3.929e-02        8.137e-01        3.697e+01        5.446e+02
            3.500 - 4.000                3.750           3.125e-02        8.449e-01        3.333e+01        5.780e+02
            3.000 - 3.500                3.250           4.559e-03        8.495e-01        5.612e+00        5.836e+02
== DFT method summary ==
                                               Pore volume =           0.842 cc/g
                                              Surface area =         523.904 ~s/g
                                    Lower confidence limit =           1.273 ^d
                                             Fitting error =           1.709 %
                                                 ^W (Mode) =           7.588 ^d
 
                                      Moving point average :           3
== ^G Pore Size Distribution ==


       Pore width              Cumulative              Cumulative                 dV(d)                   dS(d)
                               Pore Volume            Surface Area                                           
           nm                     cc/g                    m²/g                   cc/nm/g                 m²/nm/g

           1.2730                  0.0000e+00              0.0000e+00              0.0000e+00              0.0000e+00
           1.3260                  0.0000e+00              0.0000e+00              0.0000e+00              0.0000e+00
           1.3790                  1.4398e-06              4.0219e-03              2.7167e-05              7.5885e-02
           1.4320                  1.1438e-04              3.0577e-01              2.1309e-03              5.6933e+00
           1.4980                  5.8121e-04              1.5158e+00              7.0732e-03              1.8334e+01
           1.5640                  1.4878e-03              3.8037e+00              1.3736e-02              3.4666e+01
           1.6310                  2.7037e-03              6.7788e+00              1.8147e-02              4.4404e+01
           1.6970                  3.9933e-03              9.8148e+00              1.9540e-02              4.6000e+01
           1.7800                  5.5186e-03              1.3253e+01              1.8377e-02              4.1427e+01
           1.8680                  6.9246e-03              1.6291e+01              1.5977e-02              3.4521e+01
           1.9480                  7.9809e-03              1.8476e+01              1.3203e-02              2.7313e+01
           2.0270                  8.9291e-03              2.0348e+01              1.2003e-02              2.3692e+01
           2.1070                  1.0034e-02              2.2435e+01              1.3814e-02              2.6086e+01
           2.1860                  1.1348e-02              2.4829e+01              1.6623e-02              3.0303e+01
           2.2660                  1.2877e-02              2.7527e+01              1.9121e-02              3.3730e+01
           2.3450                  1.4530e-02              3.0341e+01              2.0918e-02              3.5625e+01
           2.4250                  1.6409e-02              3.3435e+01              2.3492e-02              3.8668e+01
           2.5040                  1.8567e-02              3.6873e+01              2.7316e-02              4.3518e+01
           2.5830                  2.0770e-02              4.0274e+01              2.7890e-02              4.3056e+01
           2.7030                  2.4157e-02              4.5304e+01              2.8220e-02              4.1914e+01
           2.8220                  2.7427e-02              4.9933e+01              2.7479e-02              3.8899e+01
           2.9410                  3.0928e-02              5.4693e+01              2.9420e-02              4.0004e+01
           3.0600                  3.4605e-02              5.9500e+01              3.0903e-02              4.0393e+01
           3.1790                  3.8249e-02              6.4092e+01              3.0620e-02              3.8592e+01
           3.2980                  4.1839e-02              6.8455e+01              3.0167e-02              3.6660e+01
           3.4180                  4.5416e-02              7.2641e+01              2.9811e-02              3.4888e+01
           3.5370                  4.9009e-02              7.6707e+01              3.0194e-02              3.4164e+01
           3.6560                  5.2657e-02              8.0701e+01              3.0651e-02              3.3565e+01
           3.7750                  5.6048e-02              8.4294e+01              2.8500e-02              3.0190e+01
           3.9340                  6.0452e-02              8.8783e+01              2.7695e-02              2.8234e+01
           4.0930                  6.4851e-02              9.3075e+01              2.7671e-02              2.6995e+01
           4.2520                  6.9593e-02              9.7533e+01              2.9822e-02              2.8038e+01
           4.4110                  7.4547e-02              1.0203e+02              3.1155e-02              2.8267e+01
           4.5700                  7.9714e-02              1.0655e+02              3.2502e-02              2.8438e+01
           4.7280                  8.5442e-02              1.1138e+02              3.6250e-02              3.0587e+01
           4.8870                  9.1731e-02              1.1651e+02              3.9551e-02              3.2248e+01
           5.0860                  1.0029e-01              1.2325e+02              4.3030e-02              3.3849e+01
           5.2850                  1.0890e-01              1.2976e+02              4.3224e-02              3.2733e+01
           5.4830                  1.1809e-01              1.3646e+02              4.6442e-02              3.3856e+01
           5.6820                  1.2821e-01              1.4357e+02              5.0834e-02              3.5692e+01
           5.8800                  1.4049e-01              1.5189e+02              6.2037e-02              4.2037e+01
           6.0790                  1.5404e-01              1.6078e+02              6.8097e-02              4.4668e+01
           6.3170                  1.7305e-01              1.7279e+02              7.9863e-02              5.0484e+01
           6.5560                  1.9894e-01              1.8844e+02              1.0834e-01              6.5481e+01
           6.7940                  2.4096e-01              2.1291e+02              1.7654e-01              1.0279e+02
           7.0320                  3.0691e-01              2.5000e+02              2.7710e-01              1.5585e+02
           7.3100                  4.1536e-01              3.0896e+02              3.9013e-01              2.1210e+02
           7.5880                  5.3373e-01              3.7143e+02              4.2579e-01              2.2472e+02
           7.8670                  6.4764e-01              4.2967e+02              4.0827e-01              2.0873e+02
           8.1450                  7.4229e-01              4.7626e+02              3.4047e-01              1.6758e+02
           8.4620                  8.3668e-01              5.2087e+02              2.9775e-01              1.4075e+02
== ^G Pore Size Distribution (log) ==


       Pore width              Cumulative              Cumulative               dV(log d)               dS(log d)
                               Pore Volume            Surface Area                                           
           nm                     cc/g                    m²/g                    cc/g                    m²/g

           1.2730                  0.0000e+00              0.0000e+00              0.0000e+00              0.0000e+00
           1.3260                  0.0000e+00              0.0000e+00              4.3109e-05              1.2042e-01
           1.3790                  1.4398e-06              4.0219e-03              3.9456e-03              1.0546e+01
           1.4320                  1.1438e-04              3.0577e-01              1.6090e-02              4.2013e+01
           1.4980                  5.8121e-04              1.5158e+00              3.7010e-02              9.4234e+01
           1.5640                  1.4878e-03              3.8037e+00              5.7885e-02              1.4342e+02
           1.6310                  2.7037e-03              6.7788e+00              7.0915e-02              1.6977e+02
           1.6970                  3.9933e-03              9.8148e+00              7.4227e-02              1.7074e+02
           1.7800                  5.5186e-03              1.3253e+01              7.0273e-02              1.5498e+02
           1.8680                  6.9246e-03              1.6291e+01              6.2308e-02              1.3187e+02
           1.9480                  7.9809e-03              1.8476e+01              5.6446e-02              1.1413e+02
           2.0270                  8.9291e-03              2.0348e+01              6.0454e-02              1.1644e+02
           2.1070                  1.0034e-02              2.2435e+01              7.4192e-02              1.3732e+02
           2.1860                  1.1348e-02              2.4829e+01              9.0170e-02              1.6141e+02
           2.2660                  1.2877e-02              2.7527e+01              1.0462e-01              1.8107e+02
           2.3450                  1.4530e-02              3.0341e+01              1.2016e-01              2.0087e+02
           2.4250                  1.6409e-02              3.3435e+01              1.4223e-01              2.2991e+02
           2.5040                  1.8567e-02              3.6873e+01              1.5826e-01              2.4767e+02
           2.5830                  2.0770e-02              4.0274e+01              1.6639e-01              2.5133e+02
           2.7030                  2.4157e-02              4.5304e+01              1.7221e-01              2.4907e+02
           2.8220                  2.7427e-02              4.9933e+01              1.8508e-01              2.5637e+02
           2.9410                  3.0928e-02              5.4693e+01              2.0439e-01              2.7211e+02
           3.0600                  3.4605e-02              5.9500e+01              2.1666e-01              2.7789e+02
           3.1790                  3.8249e-02              6.4092e+01              2.2217e-01              2.7478e+02
           3.2980                  4.1839e-02              6.8455e+01              2.2762e-01              2.7129e+02
           3.4180                  4.5416e-02              7.2641e+01              2.3614e-01              2.7152e+02
           3.5370                  4.9009e-02              7.6707e+01              2.4766e-01              2.7548e+02
           3.6560                  5.2657e-02              8.0701e+01              2.4779e-01              2.6667e+02
           3.7750                  5.6048e-02              8.4294e+01              2.4371e-01              2.5290e+02
           3.9340                  6.0452e-02              8.8783e+01              2.4998e-01              2.4880e+02
           4.0930                  6.4851e-02              9.3075e+01              2.7136e-01              2.5950e+02
           4.2520                  6.9593e-02              9.7533e+01              2.9864e-01              2.7551e+02
           4.4110                  7.4547e-02              1.0203e+02              3.2338e-01              2.8782e+02
           4.5700                  7.9714e-02              1.0655e+02              3.6246e-01              3.1092e+02
           4.7280                  8.5442e-02              1.1138e+02              4.1402e-01              3.4264e+02
           4.8870                  9.1731e-02              1.1651e+02              4.6684e-01              3.7303e+02
           5.0860                  1.0029e-01              1.2325e+02              5.0558e-01              3.8962e+02
           5.2850                  1.0890e-01              1.2976e+02              5.4592e-01              4.0503e+02
           5.4830                  1.1809e-01              1.3646e+02              6.1545e-01              4.3963e+02
           5.6820                  1.2821e-01              1.4357e+02              7.4125e-01              5.1005e+02
           5.8800                  1.4049e-01              1.5189e+02              8.8307e-01              5.8756e+02
           6.0790                  1.5404e-01              1.6078e+02              1.0395e+00              6.6751e+02
           6.3170                  1.7305e-01              1.7279e+02              1.3776e+00              8.4757e+02
           6.5560                  1.9894e-01              1.8844e+02              2.1739e+00              1.2830e+03
           6.7940                  2.4096e-01              2.1291e+02              3.6147e+00              2.0575e+03
           7.0320                  3.0691e-01              2.5000e+02              5.4857e+00              3.0214e+03
           7.3100                  4.1536e-01              3.0896e+02              6.9164e+00              3.6990e+03
           7.5880                  5.3373e-01              3.7143e+02              7.2646e+00              3.7722e+03
           7.8670                  6.4764e-01              4.2967e+02              6.7476e+00              3.3872e+03
           8.1450                  7.4229e-01              4.7626e+02              6.0779e+00              2.9517e+03
           8.4620                  8.3668e-01              5.2087e+02              5.6921e+00              2.6907e+03
== ^G Histogram ==


                       Pore width                                  Pore Volume                Surface Area
                                                                                                     
                           nm                                         cc/g                        m²/g

                    1.4500 - 1.6500                                    2.4170e-04                  6.3577e-01
                    1.6500 - 1.8500                                    2.8333e-03                  7.0170e+00
                    1.8500 - 2.0500                                    3.5620e-03                  8.0169e+00
                    2.0500 - 2.2500                                    2.6098e-03                  5.2780e+00
                    2.2500 - 2.4500                                    3.3244e-03                  6.0396e+00
                    2.4500 - 2.6500                                    4.5207e-03                  7.5354e+00
                    2.6500 - 2.8500                                    5.5691e-03                  8.5596e+00
                    2.8500 - 3.0500                                    5.5894e-03                  7.9705e+00
                    3.0500 - 3.2500                                    6.0456e-03                  8.0432e+00
                    3.2500 - 3.4500                                    6.0947e-03                  7.5992e+00
                    3.4500 - 3.6500                                    5.9916e-03                  7.0394e+00
                    3.6500 - 3.8500                                    6.0905e-03                  6.7651e+00
                    3.8500 - 4.0500                                    5.6525e-03                  5.9116e+00
                    4.0500 - 4.2500                                    5.5362e-03                  5.5031e+00
                    4.2500 - 4.4500                                    5.8719e-03                  5.5627e+00
                    4.4500 - 4.6500                                    6.2809e-03                  5.6596e+00
                    4.6500 - 4.8500                                    6.8002e-03                  5.8595e+00
                    4.8500 - 5.0500                                    7.6528e-03                  6.3200e+00
                    5.0500 - 5.2500                                    8.4773e-03                  6.7106e+00
                    5.2500 - 5.4500                                    8.6379e-03                  6.5867e+00
                    5.4500 - 5.6500                                    9.1758e-03                  6.7319e+00
                    5.6500 - 5.8500                                    1.0022e-02                  7.0777e+00
                    5.8500 - 6.0500                                    1.2049e-02                  8.2044e+00
                    6.0500 - 6.2500                                    1.3438e-02                  8.8547e+00
                    6.2500 - 6.4500                                    1.5631e-02                  9.9281e+00
                    6.4500 - 6.6500                                    1.9760e-02                  1.2091e+01
                    6.6500 - 6.8500                                    2.8079e-02                  1.6603e+01
                    6.8500 - 7.0500                                    4.0939e-02                  2.3529e+01
                    7.0500 - 7.2500                                    5.7454e-02                  3.2182e+01
                    7.2500 - 7.4500                                    7.8026e-02                  4.2421e+01
                    7.4500 - 7.6500                                    8.3018e-02                  4.4187e+01
                    7.6500 - 7.8500                                    8.4072e-02                  4.3953e+01
                    7.8500 - 8.0500                                    8.1655e-02                  4.1746e+01
                    8.0500 - 8.2500                                    6.9246e-02                  3.4216e+01
                    8.2500 - 8.4500                                    6.3608e-02                  3.0699e+01

== ^G Fitting Comparison ==


                 P/Po                              Fitted Volume                         Measured Volume
                                                                                                 
                                                       cc/g                                   cc/g

                  0.00199526                           68.42                                  62.16
                  0.00251189                           71.59                                  65.16
                  0.00316228                           75.02                                  68.93
                  0.00398107                           78.41                                  73.68
                  0.00501187                           81.83                                  79.66
                  0.00630957                           85.46                                  83.14
                  0.00794328                           89.4                                   87.06
                  0.01                                 93.47                                  92
