Repository: IDAnton/isotherm-analyzer

File: data/reports 2/515-ASMS_St6_2013_12_11_01_report_01.txt (part 1 of 2)
== Analysis Data ==
                                               Administrative information

Analysis performed on:                                                        12/11/2013
Analysis performed by:                                                        Ayupov
Comments:                                                                     0.0503
Instrument:                                                                   AS6KR/MP Station: 6
Instrument version:                                                           n/a
Software version:                                                             2.0
 
                                                  Sample ifnformation

Id:                                                                           ÃÑÎ ÒÕ 8 íì ï/369
Description:                                                                  Melgunov
Weight:                                                                       0.049 g
 
                                             Sample preparation information

Outgas time:                                                                  10.0 hrs
Outgas temperature:                                                           200.0 C
 
                                                  Analysis information

Analysis gas:                                                                 Nitrogen
Cross Section Area:                                                           16.2 
Molecular weight:                                                             28.0134 
Non-ideality correction:                                                      6.58e-05 
Ambient temperature:                                                          300 K
Pressure tolerance band:                                                      0
Equilibration time:                                                           1
== Data Reduction Parameters ==
                  Thermal Transpiration: on     Eff. mol. diameter (D): 3.54 Å      Eff. cell stem diam. (d): 4.0000 mm
t-Method          Calc. method: Halsey
MP method         Thickness interval: 0.50A
Alpha-s method    Std. isotherm: LICHROSPHER_SI-1000P / Po :      0.40
BJH/DH method     Moving pt. avg.: 3            Ignoring P-tags below 0.35 P/Po
DA Method         Incr. E:    500.000           Incr. n:          0.100             Interact. Const. (K): 2.960nm³ x kJ / mol
DR method         Affinity coefficient (ß): 0.3300
Adsorbate         Nitrogen                      Temperature       77.350K
                  Molec. Wt.: 28.013            Cross Section:    16.200  Å²        Liquid Density:   0.808  g/cc
                  Contact Angle: 0.0  degrees   Surf. Tension:    8.850  erg/cm²
                  Critical Temp.: 126.200  K    Critical Press.:  33.500  atm       SuperCritic. K.:  1.000
                  Avg. Diameter:0.300  nm       Polarizability:   1.460  (cc/molec) x 10-24Magn. Suscept.:2.000
                  Molec. Density6.700  (mol/cm²)x1014
Adsorbent         Oxygen/Zeolite
                  Atom Diameter: 0.276  nm      Surf. Atom Dens.: 13.100  (mol/cm²)x1014Polarizability: 2.500  (cc/molec)x10-24
                                                Magn. Susc.:      1.300  (cc/molec)x10-29
== Volume/Area summary ==
                                                   Surface Area Data
 
MultiPoint BET                                                                           5.300e+02 m²/g
BJH method cumulative adsorption surface area                                            4.042e+02 m²/g
BJH method cumulative desorption surface area                                            5.068e+02 m²/g
DFT cumulative surface area                                                              4.483e+02 m²/g
 
                                                    Pore Volume Data
 
Total pore volume for pores with Diameter
less than 10.58 nm at P/Po = 0.800470                                                    7.561e-01 cc/g
BJH method cumulative adsorption pore volume                                             7.065e-01 cc/g
BJH method cumulative desorption pore volume                                             7.558e-01 cc/g
DFT method cumulative pore volume                                                        7.414e-01 cc/g
 
                                                     Pore Size Data
 
Average pore Diameter                                                                    5.707e+00 nm
BJH method adsorption pore Diameter (Mode Dv(d))                                         7.910e+00 nm
BJH method desorption pore Diameter (Mode Dv(d))                                         6.776e+00 nm
DFT pore Diameter (Mode)                                                                 7.588e+00 nm
 
 
== Isotherm ==


                          Relative                                                  Volume @ STP
                          Pressure                                                         
                                                                                        cc/g

                             1.09210e-03                                                48.8198
                             5.29343e-03                                                69.6309
                             1.01199e-02                                                79.1416
                             5.04599e-02                                               107.6420
                             1.02148e-01                                               124.5680
                             1.21842e-01                                               129.5788
                             1.41980e-01                                               134.1640
                             1.62087e-01                                               138.4609
                             1.82164e-01                                               142.4889
                             2.02154e-01                                               146.5572
                             2.41496e-01                                               153.8884
                             2.50800e-01                                               155.9379
                             2.77000e-01                                               160.6378
                             3.02095e-01                                               164.9361
                             3.26669e-01                                               169.5521
                             3.52166e-01                                               173.9128
                             3.76355e-01                                               178.1253
                             4.01074e-01                                               182.6241
                             4.25975e-01                                               187.2563
                             4.51192e-01                                               192.1278
                             4.75280e-01                                               197.5547
                             5.10155e-01                                               205.3327
                             5.59364e-01                                               217.0317
                             6.08071e-01                                               230.7553
                             6.56774e-01                                               249.8067
                             6.80236e-01                                               262.4870
                             7.01052e-01                                               280.8092
                             7.13317e-01                                               299.2970
                             7.24557e-01                                               329.0407
                             7.39135e-01                                               383.7302
                             7.49402e-01                                               420.4824
                             7.59494e-01                                               449.2876
                             7.74987e-01                                               476.6178
                             7.80713e-01                                               480.9828
                             8.00470e-01                                               488.7927
                             7.88661e-01                                               487.8960
                             7.74162e-01                                               486.6313
                             7.59303e-01                                               485.2407
                             7.48739e-01                                               484.1624
                             7.38867e-01                                               482.9461
                             7.25856e-01                                               480.3327
                             7.05056e-01                                               466.2740
                             6.98225e-01                                               448.7971
                             6.75716e-01                                               376.4107
                             6.50429e-01                                               309.6516
                             5.99592e-01                                               252.4232
                             5.68425e-01                                               234.3435
                             5.50385e-01                                               226.3119
                             5.17642e-01                                               213.2982
                             5.00557e-01                                               207.6952
                             4.74139e-01                                               200.1889
                             4.49780e-01                                               193.1999
                             4.25352e-01                                               187.9042
                             3.98829e-01                                               182.6736
                             3.39827e-01                                               171.5275
                             2.99389e-01                                               164.0913
                             2.49308e-01                                               154.8781
                             2.37898e-01                                               152.7039
                             1.99093e-01                                               145.1579
                             1.40425e-01                                               132.8800
                             9.85686e-02                                               122.6773
                             4.52420e-02                                               103.9558
== MBET summary ==
                                                     Slope =           6.506
                                                 Intercept =           6.530e-02
                                Correlation coefficient, r =           0.999984
                                                 C constant=         100.631
 
                                              Surface Area =         529.972 ~s/g
== Multi-Point BET ==


               Relative                            Volume @ STP                       1 / [ W((Po/P) - 1) ]
               Pressure                                                                          
                 P/Po                                  cc/g                                      

                  5.04599e-02                         107.6420                                 3.9500e-01
                  1.02148e-01                         124.5680                                 7.3075e-01
                  1.21842e-01                         129.5788                                 8.5672e-01
                  1.41980e-01                         134.1640                                 9.8683e-01
                  1.62087e-01                         138.4609                                 1.1178e+00
                  1.82164e-01                         142.4889                                 1.2507e+00
                  2.02154e-01                         146.5572                                 1.3833e+00
== Alpha-s summary ==
                                                     Slope =         176.927
                                         Alpha-S Intercept =           5.624 cc/g
                                   Correlation coefficient =           1.000
 
                                          Micropore volume =           0.009 cc/g
== Alpha-S method ==


            P/Po                     Volume @ STP                  Liquid Vol.                    Alpha
                                                                                                     
                                         cc/g                         cc/g                           

             2.0215e-01                   1.4656e+02                   2.2670e-01                  7.9733e-01
             2.4150e-01                   1.5389e+02                   2.3804e-01                  8.3916e-01
             2.5080e-01                   1.5594e+02                   2.4121e-01                  8.4880e-01
             2.7700e-01                   1.6064e+02                   2.4848e-01                  8.7500e-01
             3.0210e-01                   1.6494e+02                   2.5513e-01                  9.0018e-01
             3.2667e-01                   1.6955e+02                   2.6227e-01                  9.2567e-01
             3.5217e-01                   1.7391e+02                   2.6901e-01                  9.5117e-01
             3.7636e-01                   1.7813e+02                   2.7553e-01                  9.7541e-01
             4.0107e-01                   1.8262e+02                   2.8249e-01                  1.0011e+00
== BJH adsorption summary ==
 
                                              Surface Area =         404.197 ~s/g
                                               Pore Volume =           0.706 cc/g
                                            Pore ^D Dv(^p) =           7.910 ^d
 
== ^G Adsorption  ==


    Diameter        Pore Volume       Pore Surf         dV(d)            dS(d)          dV(logd)         dS(logd)
                                        Area                                                                  
       nm              cc/g             m²/g           cc/nm/g          m²/nm/g           cc/g             cc/g

       3.1022           5.9213e-03       7.6350e+00      3.9250e-02       5.0610e+01       2.8031e-01       3.6144e+02
       3.2595           1.2554e-02       1.5638e+01      3.9207e-02       4.8154e+01       2.9443e-01       3.6103e+02
       3.4295           1.9369e-02       2.3579e+01      3.8525e-02       4.5012e+01       3.0416e-01       3.5475e+02
       3.6135           2.7082e-02       3.2075e+01      4.0780e-02       4.5011e+01       3.4087e-01       3.7551e+02
       3.8082           3.6680e-02       4.2018e+01      4.1148e-02       4.3055e+01       3.6286e-01       3.7886e+02
       4.0646           4.9950e-02       5.4728e+01      4.0398e-02       3.9727e+01       3.7981e-01       3.7187e+02
       4.4819           6.7601e-02       7.0102e+01      3.6626e-02       3.2682e+01       3.8075e-01       3.3702e+02
       5.0558           9.2960e-02       8.9624e+01      3.8494e-02       3.0179e+01       4.5655e-01       3.5407e+02
       5.7659           1.2087e-01       1.0913e+02      4.5489e-02       3.1448e+01       6.1077e-01       4.1854e+02
       6.3923           1.5515e-01       1.3080e+02      6.3279e-02       3.9357e+01       9.4093e-01       5.8243e+02
       6.8562           1.9248e-01       1.5248e+02      9.7194e-02       5.5976e+01       1.5574e+00       8.9495e+02
       7.2417           2.4600e-01       1.8192e+02      1.6066e-01       8.7840e+01       2.7094e+00       1.4795e+03
       7.5450           3.3153e-01       2.2648e+02      2.3799e-01       1.2464e+02       4.1896e+00       2.1915e+03
       7.9102           4.3274e-01       2.7755e+02      2.8166e-01       1.4230e+02       5.1411e+00       2.5938e+03
       8.2896           5.3289e-01       3.2649e+02      2.6715e-01       1.3010e+02       5.0579e+00       2.4601e+03
       8.6302           6.0938e-01       3.6198e+02      1.9727e-01       9.2297e+01       3.8873e+00       1.8166e+03
       9.1046           6.5879e-01       3.8420e+02      1.1922e-01       5.3729e+01       2.4390e+00       1.0978e+03
       9.5241           6.9064e-01       3.9786e+02      5.8203e-02       2.5002e+01       1.2490e+00       5.3589e+02
      10.1126           7.0646e-01       4.0420e+02      1.9749e-02       7.8117e+00       4.5953e-01       1.8177e+02
== ^G Interpolated Adsorption ==


            Diameter                   Average         Volume         Cumulative       Surf. Area       Cumulative
            Interval                  Diameter        Increment         Volume          Increment       Surf. Area
               nm                        nm             cc/g             cc/g             m²/g             m²/g

           10.000 - 15.000              12.500           3.027e-03        3.027e-03        9.685e-01        9.685e-01
            9.000 - 10.000               9.500           5.553e-02        5.856e-02        2.338e+01        2.435e+01
            8.000 - 9.000                8.500           1.914e-01        2.500e-01        9.009e+01        1.144e+02
            7.000 - 8.000                7.500           2.440e-01        4.940e-01        1.301e+02        2.446e+02
            6.000 - 7.000                6.500           7.877e-02        5.728e-01        4.847e+01        2.931e+02
            5.000 - 6.000                5.500           4.319e-02        6.160e-01        3.141e+01        3.245e+02
            4.500 - 5.000                4.750           2.209e-02        6.381e-01        1.861e+01        3.431e+02
            4.000 - 4.500                4.250           2.179e-02        6.599e-01        2.051e+01        3.636e+02
            3.500 - 4.000                3.750           2.428e-02        6.841e-01        2.590e+01        3.895e+02
            3.000 - 3.500                3.250           1.640e-02        7.005e-01        2.019e+01        4.097e+02
== BJH desorption summary ==
 
                                              Surface Area =         506.764 ~s/g
                                               Pore Volume =           0.756 cc/g
                                            Pore ^D Dv(^p) =           6.776 ^d
 
== ^G Desorption  ==


    Diameter        Pore Volume       Pore Surf         dV(d)            dS(d)          dV(logd)         dS(logd)
                                        Area                                                                  
       nm              cc/g             m²/g           cc/nm/g          m²/nm/g           cc/g             cc/g

       3.4196           5.2082e-03       6.0922e+00      2.7853e-02       3.2581e+01       2.1926e-01       2.5647e+02
       3.6057           1.3373e-02       1.4924e+01      4.0679e-02       4.4555e+01       3.4261e-01       3.7458e+02
       3.7977           2.3534e-02       2.5511e+01      4.8747e-02       5.0985e+01       4.2988e-01       4.4887e+02
       4.0145           3.4998e-02       3.7004e+01      5.8200e-02       5.8168e+01       5.3725e-01       5.3593e+02
       4.2135           5.1165e-02       5.2073e+01      6.3353e-02       5.9593e+01       6.2131e-01       5.8332e+02
       4.4672           6.8816e-02       6.7770e+01      7.2515e-02       6.4659e+01       7.5053e-01       6.6771e+02
       4.7439           9.6754e-02       9.1085e+01      8.5859e-02       7.1985e+01       9.4525e-01       7.9047e+02
       5.0496           1.6504e-01       1.4134e+02      1.2212e-01       9.2914e+01       1.4847e+00       1.1237e+03
       5.6488           2.8798e-01       2.2521e+02      2.2044e-01       1.4996e+02       3.0016e+00       2.0286e+03
       6.2881           4.6213e-01       3.3655e+02      3.1800e-01       2.0070e+02       4.6582e+00       2.9269e+03
       6.7758           6.0274e-01       4.2189e+02      3.5121e-01       2.1046e+02       5.4092e+00       3.2336e+03
       7.1043           6.9531e-01       4.7545e+02      2.4864e-01       1.4299e+02       3.9848e+00       2.2894e+03
       7.4593           7.2518e-01       4.9182e+02      1.2280e-01       6.8210e+01       2.0374e+00       1.1309e+03
       7.9242           7.4053e-01       4.9993e+02      3.1129e-02       1.6346e+01       5.4649e-01       2.8660e+02
       8.2744           7.4460e-01       5.0193e+02      1.1256e-02       5.5176e+00       2.1169e-01       1.0365e+02
       8.6157           7.4759e-01       5.0331e+02      7.5005e-03       3.4959e+00       1.4840e-01       6.9069e+01
       9.0842           7.5058e-01       5.0462e+02      5.9350e-03       2.6270e+00       1.2374e-01       5.4649e+01
       9.6852           7.5341e-01       5.0580e+02      4.7647e-03       1.9917e+00       1.0522e-01       4.3871e+01
      10.2906           7.5583e-01       5.0676e+02      3.6543e-03       1.4204e+00       8.6566e-02       3.3649e+01
== ^G Interpolated Desorption ==


            Diameter                   Average         Volume         Cumulative       Surf. Area       Cumulative
            Interval                  Diameter       Incremen t         Volume          Increment       Surf. Area
               nm                        nm             cc/g             cc/g             m²/g             m²/g

           10.000 - 15.000              12.500           1.160e-03        1.160e-03        3.712e-01        3.712e-01
            9.000 - 10.000               9.500           4.621e-03        5.781e-03        1.946e+00        2.317e+00
            8.000 - 9.000                8.500           8.632e-03        1.441e-02        4.062e+00        6.379e+00
            7.000 - 8.000                7.500           7.549e-02        8.991e-02        4.026e+01        4.664e+01
            6.000 - 7.000                6.500           2.823e-01        3.722e-01        1.737e+02        2.203e+02
            5.000 - 6.000                5.500           2.297e-01        6.019e-01        1.671e+02        3.874e+02
            4.500 - 5.000                4.750           8.183e-02        6.837e-01        6.891e+01        4.563e+02
            4.000 - 4.500                4.250           3.789e-02        7.216e-01        3.566e+01        4.920e+02
            3.500 - 4.000                3.750           2.550e-02        7.471e-01        2.720e+01        5.192e+02
            3.000 - 3.500                3.250           3.529e-03        7.506e-01        4.343e+00        5.235e+02
== DFT method summary ==
                                               Pore volume =           0.741 cc/g
                                              Surface area =         448.309 ~s/g
                                    Lower confidence limit =           1.273 ^d
                                             Fitting error =           1.712 %
                                                 ^W (Mode) =           7.588 ^d
 
                                      Moving point average :           3
== ^G Pore Size Distribution ==


       Pore width              Cumulative              Cumulative                 dV(d)                   dS(d)
                               Pore Volume            Surface Area                                           
           nm                     cc/g                    m²/g                   cc/nm/g                 m²/nm/g

           1.2730                  3.7106e-04              1.3406e+00              1.8642e-03              5.8577e+00
           1.3260                  7.1068e-04              2.3465e+00              6.4079e-03              1.8979e+01
           1.3790                  1.3114e-03              4.0702e+00              1.1335e-02              3.2524e+01
           1.4320                  2.0985e-03              6.2532e+00              1.4850e-02              4.1189e+01
           1.4980                  3.2923e-03              9.4345e+00              1.8089e-02              4.8201e+01
           1.5640                  4.6039e-03              1.2780e+01              1.9873e-02              5.0688e+01
           1.6310                  5.9923e-03              1.6192e+01              2.0722e-02              5.0934e+01
           1.6970                  7.2433e-03              1.9150e+01              1.8955e-02              4.4810e+01
           1.7800                  8.5822e-03              2.2178e+01              1.6131e-02              3.6481e+01
           1.8680                  9.7763e-03              2.4753e+01              1.3569e-02              2.9262e+01
           1.9480                  1.0748e-02              2.6757e+01              1.2152e-02              2.5048e+01
           2.0270                  1.1699e-02              2.8631e+01              1.2031e-02              2.3724e+01
           2.1070                  1.2740e-02              3.0603e+01              1.3011e-02              2.4647e+01
           2.1860                  1.3843e-02              3.2621e+01              1.3967e-02              2.5554e+01
           2.2660                  1.4989e-02              3.4647e+01              1.4322e-02              2.5315e+01
           2.3450                  1.6132e-02              3.6596e+01              1.4464e-02              2.4671e+01
           2.4250                  1.7351e-02              3.8605e+01              1.5241e-02              2.5121e+01
           2.5040                  1.8643e-02              4.0668e+01              1.6360e-02              2.6108e+01
           2.5830                  1.9873e-02              4.2570e+01              1.5566e-02              2.4084e+01
           2.7030                  2.1606e-02              4.5151e+01              1.4443e-02              2.1504e+01
           2.8220                  2.3192e-02              4.7397e+01              1.3325e-02              1.8878e+01
           2.9410                  2.4926e-02              4.9751e+01              1.4572e-02              1.9781e+01
           3.0600                  2.6803e-02              5.2202e+01              1.5771e-02              2.0594e+01
           3.1790                  2.8729e-02              5.4630e+01              1.6188e-02              2.0402e+01
           3.2980                  3.0664e-02              5.6978e+01              1.6258e-02              1.9736e+01
           3.4180                  3.2557e-02              5.9197e+01              1.5780e-02              1.8486e+01
           3.5370                  3.4340e-02              6.1219e+01              1.4978e-02              1.6996e+01
           3.6560                  3.6009e-02              6.3049e+01              1.4030e-02              1.5380e+01
           3.7750                  3.7465e-02              6.4593e+01              1.2236e-02              1.2975e+01
           3.9340                  3.9230e-02              6.6398e+01              1.1097e-02              1.1352e+01
           4.0930                  4.0851e-02              6.7982e+01              1.0199e-02              9.9625e+00
           4.2520                  4.2633e-02              6.9654e+01              1.1206e-02              1.0514e+01
           4.4110                  4.4697e-02              7.1520e+01              1.2979e-02              1.1737e+01
           4.5700                  4.7204e-02              7.3706e+01              1.5769e-02              1.3748e+01
           4.7280                  5.0496e-02              7.6473e+01              2.0833e-02              1.7514e+01
           4.8870                  5.4261e-02              7.9544e+01              2.3680e-02              1.9309e+01
           5.0860                  5.9368e-02              8.3570e+01              2.5664e-02              2.0234e+01
           5.2850                  6.4335e-02              8.7328e+01              2.4958e-02              1.8885e+01
           5.4830                  7.0010e-02              9.1456e+01              2.8664e-02              2.0847e+01
           5.6820                  7.6740e-02              9.6174e+01              3.3819e-02              2.3706e+01
           5.8800                  8.5630e-02              1.0219e+02              4.4901e-02              3.0379e+01
           6.0790                  9.6025e-02              1.0900e+02              5.2233e-02              3.4205e+01
           6.3170                  1.1164e-01              1.1885e+02              6.5627e-02              4.1422e+01
           6.5560                  1.3294e-01              1.3173e+02              8.9102e-02              5.3876e+01
           6.7940                  1.6658e-01              1.5134e+02              1.4134e-01              8.2374e+01
           7.0320                  2.2534e-01              1.8428e+02              2.4688e-01              1.3843e+02
           7.3100                  3.3108e-01              2.4159e+02              3.8038e-01              2.0614e+02
           7.5880                  4.5245e-01              3.0564e+02              4.3659e-01              2.3042e+02
           7.8670                  5.6382e-01              3.6273e+02              3.9918e-01              2.0462e+02
           8.1450                  6.4192e-01              4.0140e+02              2.8091e-01              1.3909e+02
           8.4620                  6.9755e-01              4.2813e+02              1.7551e-01              8.4339e+01
           8.7800                  7.2662e-01              4.4164e+02              9.1417e-02              4.2472e+01
           9.0980                  7.3716e-01              4.4627e+02              3.3143e-02              1.4572e+01
== ^G Pore Size Distribution (log) ==


       Pore width              Cumulative              Cumulative               dV(log d)               dS(log d)
                               Pore Volume            Surface Area                                           
           nm                     cc/g                    m²/g                    cc/g                    m²/g

           1.2730                  3.7106e-04              1.3406e+00              1.8714e-02              5.6452e+01
           1.3260                  7.1068e-04              2.3465e+00              2.9745e-02              8.6426e+01
           1.3790                  1.3114e-03              4.0702e+00              4.1969e-02              1.1791e+02
           1.4320                  2.0985e-03              6.2532e+00              5.4754e-02              1.4830e+02
           1.4980                  3.2923e-03              9.4345e+00              6.5774e-02              1.7100e+02
           1.5640                  4.6039e-03              1.2780e+01              7.3181e-02              1.8299e+02
           1.6310                  5.9923e-03              1.6192e+01              7.4088e-02              1.7846e+02
           1.6970                  7.2433e-03              1.9150e+01              6.8204e-02              1.5766e+02
           1.7800                  8.5822e-03              2.2178e+01              6.0403e-02              1.3335e+02
           1.8680                  9.7763e-03              2.4753e+01              5.5012e-02              1.1601e+02
           1.9480                  1.0748e-02              2.6757e+01              5.4207e-02              1.0924e+02
           2.0270                  1.1699e-02              2.8631e+01              5.8565e-02              1.1301e+02
           2.1070                  1.2740e-02              3.0603e+01              6.5536e-02              1.2184e+02
           2.1860                  1.3843e-02              3.2621e+01              7.1180e-02              1.2789e+02
           2.2660                  1.4989e-02              3.4647e+01              7.5080e-02              1.3026e+02
           2.3450                  1.6132e-02              3.6596e+01              8.0263e-02              1.3444e+02
           2.4250                  1.7351e-02              3.8605e+01              8.8324e-02              1.4308e+02
           2.5040                  1.8643e-02              4.0668e+01              9.1169e-02              1.4307e+02
           2.5830                  1.9873e-02              4.2570e+01              8.8566e-02              1.3420e+02
           2.7030                  2.1606e-02              4.5151e+01              8.5432e-02              1.2381e+02
           2.8220                  2.3192e-02              4.7397e+01              9.0797e-02              1.2568e+02
           2.9410                  2.4926e-02              4.9751e+01              1.0295e-01              1.3684e+02
           3.0600                  2.6803e-02              5.2202e+01              1.1260e-01              1.4431e+02
           3.1790                  2.8729e-02              5.4630e+01              1.1866e-01              1.4665e+02
           3.2980                  3.0664e-02              5.6978e+01              1.2160e-01              1.4495e+02
           3.4180                  3.2557e-02              5.9197e+01              1.2082e-01              1.3927e+02
           3.5370                  3.4340e-02              6.1219e+01              1.1785e-01              1.3144e+02
           3.6560                  3.6009e-02              6.3049e+01              1.0967e-01              1.1822e+02
           3.7750                  3.7465e-02              6.4593e+01              1.0070e-01              1.0479e+02
           3.9340                  3.9230e-02              6.6398e+01              9.5596e-02              9.5439e+01
           4.0930                  4.0851e-02              6.7982e+01              1.0108e-01              9.6599e+01
           4.2520                  4.2633e-02              6.9654e+01              1.1877e-01              1.0918e+02
           4.4110                  4.4697e-02              7.1520e+01              1.4654e-01              1.2980e+02
           4.5700                  4.7204e-02              7.3706e+01              1.9371e-01              1.6531e+02
           4.7280                  5.0496e-02              7.6473e+01              2.4272e-01              2.0049e+02
           4.8870                  5.4261e-02              7.9544e+01              2.7783e-01              2.2228e+02
           5.0860                  5.9368e-02              8.3570e+01              2.9568e-01              2.2806e+02
           5.2850                  6.4335e-02              8.7328e+01              3.2703e-01              2.4209e+02
           5.4830                  7.0010e-02              9.1456e+01              3.9611e-01              2.8221e+02
           5.6820                  7.6740e-02              9.6174e+01              5.1786e-01              3.5551e+02
           5.8800                  8.5630e-02              1.0219e+02              6.6080e-01              4.3874e+02
           6.0790                  9.6025e-02              1.0900e+02              8.3005e-01              5.3183e+02
           6.3170                  1.1164e-01              1.1885e+02              1.1337e+00              6.9729e+02
           6.5560                  1.3294e-01              1.3173e+02              1.7571e+00              1.0381e+03
           6.7940                  1.6658e-01              1.5134e+02              3.1149e+00              1.7684e+03
           7.0320                  2.2534e-01              1.8428e+02              5.1869e+00              2.8460e+03
           7.3100                  3.3108e-01              2.4159e+02              6.9473e+00              3.7092e+03
           7.5880                  4.5245e-01              3.0564e+02              7.2702e+00              3.7814e+03
           7.8670                  5.6382e-01              3.6273e+02              6.0891e+00              3.0745e+03
           8.1450                  6.4192e-01              4.0140e+02              4.2170e+00              2.0622e+03
           8.4620                  6.9755e-01              4.2813e+02              2.5357e+00              1.2028e+03
           8.7800                  7.2662e-01              4.4164e+02              1.3426e+00              6.1598e+02
           9.0980                  7.3716e-01              4.4627e+02              6.8210e-01              2.9989e+02
== ^G Histogram ==


                       Pore width                                  Pore Volume                Surface Area
                                                                                                     
                           nm                                         cc/g                        m²/g

                    1.4500 - 1.6500                                    2.4241e-03                  7.1209e+00
                    1.6500 - 1.8500                                    3.9284e-03                  9.9230e+00
                    1.8500 - 2.0500                                    3.1796e-03                  7.1823e+00
                    2.0500 - 2.2500                                    2.4661e-03                  4.9716e+00
                    2.2500 - 2.4500                                    2.7616e-03                  5.0438e+00
                    2.4500 - 2.6500                                    3.0001e-03                  5.0164e+00
                    2.6500 - 2.8500                                    3.0809e-03                  4.7532e+00
                    2.8500 - 3.0500                                    2.7591e-03                  3.9400e+00
                    3.0500 - 3.2500                                    3.0451e-03                  4.0448e+00
                    3.2500 - 3.4500                                    3.2384e-03                  4.0350e+00
                    3.4500 - 3.6500                                    3.1533e-03                  3.7095e+00
                    3.6500 - 3.8500                                    2.8885e-03                  3.2166e+00
                    3.8500 - 4.0500                                    2.3726e-03                  2.4877e+00
                    4.0500 - 4.2500                                    2.1152e-03                  2.1092e+00
                    4.2500 - 4.4500                                    2.1979e-03                  2.0790e+00
                    4.4500 - 4.6500                                    2.7011e-03                  2.4234e+00
                    4.6500 - 4.8500                                    3.5589e-03                  3.0509e+00
                    4.8500 - 5.0500                                    4.5139e-03                  3.7218e+00
                    5.0500 - 5.2500                                    5.0594e-03                  4.0125e+00
                    5.2500 - 5.4500                                    5.0171e-03                  3.8256e+00
                    5.4500 - 5.6500                                    5.6030e-03                  4.1008e+00
                    5.6500 - 5.8500                                    6.5937e-03                  4.6469e+00
                    5.8500 - 6.0500                                    8.6255e-03                  5.8622e+00
                    6.0500 - 6.2500                                    1.0227e-02                  6.7262e+00
                    6.2500 - 6.4500                                    1.2737e-02                  8.0751e+00
