Repository: IDAnton/isotherm-analyzer

File: data/reports 2/681-St6_2014_12_18_01_CO2_273K_report_01.txt
version https://git-lfs.github.com/spec/v1
oid sha256:a7b48068bb74451310818ed5916972362d27593e1f0c6e9ddfdb102c97169fe7
size 76086

File: data/reports 2/685-St5_2014_12_26_01_report_01.txt
== Analysis Data ==
                                               Administrative information

Analysis performed on:                                                        12/26/2014
Analysis performed by:                                                        Ayupov
Comments:                                                                     0.088600
Instrument:                                                                   AS6KR/MP Station: 5
Instrument version:                                                           n/a
Software version:                                                             2.02
 
                                                  Sample ifnformation

Id:                                                                           MDS-3.2
Description:                                                                  Smirnova
Weight:                                                                       0.0859 g
 
                                             Sample preparation information

Outgas time:                                                                  2.0 hrs
Outgas temperature:                                                           350.0 C
 
                                                  Analysis information

Analysis gas:                                                                 Carbon-dioxide
Cross Section Area:                                                           21 
Molecular weight:                                                             44.01 
Non-ideality correction:                                                      9.1e-06 
Ambient temperature:                                                          300 K
Pressure tolerance band:                                                      0
Equilibration time:                                                           1
== Data Reduction Parameters ==
                  Thermal Transpiration: off    Eff. mol. diameter (D): 3.54 Å      Eff. cell stem diam. (d): 4.0000 mm
                  Po override: 26142.00 Torr
Adsorbate         Carbon-dioxide                Temperature       273.150K
                  Molec. Wt.: 44.010            Cross Section:    21.000  Å²        Liquid Density:   0.927  g/cc
                  Contact Angle: 0.0  degrees   Surf. Tension:    4.350  erg/cm²
                  Critical Temp.: 304.100  K    Critical Press.:  72.900  atm       SuperCritic. K.:  1.000
                  Avg. Diameter:0.330  nm       Polarizability:   2.560  (cc/molec) x 10-24Magn. Suscept.:3.500
                  Molec. Density6.420  (mol/cm²)x1014
Adsorbent         Oxygen/Zeolite
== Volume/Area summary ==
                                                   Surface Area Data
 
DR method micropore area                                                                 2.330e+02 m²/g
DFT cumulative surface area                                                              2.114e+02 m²/g
GCMC cumulative surface area                                                             2.152e+02 m²/g
 
                                                    Pore Volume Data
 
DR method micropore volume                                                               8.746e-02 cc/g
DFT method cumulative pore volume                                                        5.650e-02 cc/g
GCMC method cumulative pore volume                                                       7.105e-02 cc/g
 
                                                     Pore Size Data
 
DR method micropore Pore width                                                           1.002e+00 nm
DA method pore Diameter (Mode)                                                           1.280e+00 nm
DFT pore Diameter (Mode)                                                                 5.239e-01 nm
GCMC pore Diameter (Mode)                                                                5.008e-01 nm
 
 
== Isotherm ==


                          Relative                                                  Volume @ STP
                          Pressure                                                         
                                                                                        cc/g

                             3.51312e-05                                                 0.1223
                             6.53249e-05                                                 0.2209
                             9.56406e-05                                                 0.3032
                             1.24673e-04                                                 0.3810
                             1.54794e-04                                                 0.4400
                             1.83039e-04                                                 0.5189
                             2.11029e-04                                                 0.6167
                             2.60847e-04                                                 0.7635
                             2.85872e-04                                                 0.8412
                             2.98707e-04                                                 0.8691
                             6.05886e-04                                                 1.6899
                             9.47119e-04                                                 2.5550
                             1.20521e-03                                                 3.1351
                             1.49301e-03                                                 3.7495
                             1.78396e-03                                                 4.3387
                             2.07646e-03                                                 4.9026
                             2.37169e-03                                                 5.4359
                             2.66324e-03                                                 5.9387
                             2.95511e-03                                                 6.4285
                             3.63628e-03                                                 7.4836
                             4.36440e-03                                                 8.4940
                             5.09448e-03                                                 9.4238
                             5.83003e-03                                                10.2686
                             6.55961e-03                                                11.0597
                             7.28982e-03                                                11.7892
                             8.02214e-03                                                12.4680
                             8.75192e-03                                                13.0895
                             9.48140e-03                                                13.6634
                             1.02093e-02                                                14.2117
                             1.09387e-02                                                14.7202
                             1.16680e-02                                                15.1968
                             1.23980e-02                                                15.6361
                             1.31270e-02                                                16.0613
                             1.38557e-02                                                16.4593
                             1.45837e-02                                                16.8237
                             1.53117e-02                                                17.1823
                             1.60403e-02                                                17.5228
                             1.67677e-02                                                17.8427
                             1.74940e-02                                                18.1527
                             1.82215e-02                                                18.4514
                             1.89493e-02                                                18.7344
                             1.96776e-02                                                19.0092
                             2.04039e-02                                                19.2642
                             2.11321e-02                                                19.5256
                             2.18590e-02                                                19.7576
                             2.25873e-02                                                19.9834
                             2.33148e-02                                                20.2193
                             2.40421e-02                                                20.4178
                             2.47691e-02                                                20.6463
                             2.54968e-02                                                20.8491
                             2.62093e-02                                                21.1562
                             2.69529e-02                                                21.4205
                             2.76792e-02                                                21.6270
                             2.84060e-02                                                21.8206
                             2.88347e-02                                                22.0452
== DFT method summary ==
                                               Pore volume =           0.056 cc/g
                                              Surface area =         211.353 ~s/g
                                    Lower confidence limit =           0.382 ^d
                                             Fitting error =           0.026 %
                                                 ^W (Mode) =           0.524 ^d
 
                                      Moving point average :          11
== ^G Pore Size Distribution ==


       Pore width              Cumulative              Cumulative                 dV(d)                   dS(d)
                               Pore Volume            Surface Area                                           
           nm                     cc/g                    m²/g                   cc/nm/g                 m²/nm/g

           0.3053                  1.1820e-03              7.7432e+00              0.0000e+00              0.0000e+00
           0.3193                  1.1820e-03              7.7432e+00              0.0000e+00              0.0000e+00
           0.3340                  1.7015e-03              1.0668e+01              3.5345e-02              1.9902e+02
           0.3494                  2.0897e-03              1.2854e+01              2.5247e-02              1.4216e+02
           0.3655                  2.6677e-03              1.5879e+01              3.5944e-02              1.8807e+02
           0.3823                  3.6893e-03              2.0719e+01              6.0722e-02              2.8773e+02
           0.3999                  5.2959e-03              2.7932e+01              9.1302e-02              4.0985e+02
           0.4183                  7.3191e-03              3.6783e+01              1.0991e-01              4.8087e+02
           0.4376                  9.9607e-03              4.7960e+01              1.3720e-01              5.8047e+02
           0.4577                  1.3001e-02              6.0161e+01              1.5093e-01              6.0576e+02
           0.4788                  1.6287e-02              7.3011e+01              1.5599e-01              6.0995e+02
           0.5008                  1.9984e-02              8.7280e+01              1.6777e-01              6.4750e+02
           0.5239                  2.3913e-02              1.0239e+02              1.7044e-01              6.5564e+02
           0.5480                  2.7806e-02              1.1705e+02              1.6146e-01              6.0794e+02
           0.5732                  3.1868e-02              1.3228e+02              1.6103e-01              6.0352e+02
           0.5996                  3.5777e-02              1.4658e+02              1.4816e-01              5.4216e+02
           0.6272                  3.9440e-02              1.5976e+02              1.3272e-01              4.7767e+02
           0.6561                  4.2876e-02              1.7121e+02              1.1903e-01              3.9666e+02
           0.6863                  4.5909e-02              1.8105e+02              1.0042e-01              3.2563e+02
           0.7179                  4.8219e-02              1.8819e+02              7.3133e-02              2.2604e+02
           0.7509                  4.9847e-02              1.9291e+02              4.9269e-02              1.4277e+02
           0.7855                  5.1169e-02              1.9657e+02              3.8272e-02              1.0609e+02
           0.8216                  5.2127e-02              1.9905e+02              2.6497e-02              6.8544e+01
           0.8594                  5.3028e-02              2.0133e+02              2.3827e-02              6.0404e+01
           0.8990                  5.3869e-02              2.0343e+02              2.1257e-02              5.2913e+01
           0.9404                  5.4692e-02              2.0546e+02              1.9889e-02              4.9104e+01
           0.9836                  5.5423e-02              2.0724e+02              1.6887e-02              4.1106e+01
           1.0289                  5.6188e-02              2.0910e+02              1.6887e-02              4.1106e+01
           1.0763                  5.6188e-02              2.0910e+02              0.0000e+00              0.0000e+00
           1.1258                  5.6188e-02              2.0910e+02              0.0000e+00              0.0000e+00
           1.1776                  5.6188e-02              2.0910e+02              0.0000e+00              0.0000e+00
           1.2318                  5.6188e-02              2.0910e+02              0.0000e+00              0.0000e+00
           1.2885                  5.6188e-02              2.0910e+02              0.0000e+00              0.0000e+00
           1.3478                  5.6188e-02              2.0910e+02              0.0000e+00              0.0000e+00
           1.4099                  5.6188e-02              2.0910e+02              0.0000e+00              0.0000e+00
           1.4748                  5.6188e-02              2.0910e+02              0.0000e+00              0.0000e+00
== ^G Pore Size Distribution (log) ==


       Pore width              Cumulative              Cumulative               dV(log d)               dS(log d)
                               Pore Volume            Surface Area                                           
           nm                     cc/g                    m²/g                    cc/g                    m²/g

           0.3053                  1.1820e-03              7.7432e+00              0.0000e+00              0.0000e+00
           0.3193                  1.1820e-03              7.7432e+00              1.4609e-02              8.3620e+01
           0.3340                  1.7015e-03              1.0668e+01              2.8280e-02              1.5916e+02
           0.3494                  2.0897e-03              1.2854e+01              2.8743e-02              1.5453e+02
           0.3655                  2.6677e-03              1.5879e+01              4.1165e-02              2.0555e+02
           0.3823                  3.6893e-03              2.0719e+01              7.5744e-02              3.4229e+02
           0.3999                  5.2959e-03              2.7932e+01              1.0396e-01              4.5303e+02
           0.4183                  7.3191e-03              3.6783e+01              1.3177e-01              5.5636e+02
           0.4376                  9.9607e-03              4.7960e+01              1.6002e-01              6.4873e+02
           0.4577                  1.3001e-02              6.0161e+01              1.7641e-01              6.9105e+02
           0.4788                  1.6287e-02              7.3011e+01              1.8971e-01              7.2895e+02
           0.5008                  1.9984e-02              8.7280e+01              1.9999e-01              7.6148e+02
           0.5239                  2.3913e-02              1.0239e+02              1.9851e-01              7.4729e+02
           0.5480                  2.7806e-02              1.1705e+02              1.9528e-01              7.2611e+02
           0.5732                  3.1868e-02              1.3228e+02              1.8986e-01              6.9615e+02
           0.5996                  3.5777e-02              1.4658e+02              1.7590e-01              6.3241e+02
           0.6272                  3.9440e-02              1.5976e+02              1.6595e-01              5.6682e+02
           0.6561                  4.2876e-02              1.7121e+02              1.5336e-01              4.9410e+02
           0.6863                  4.5909e-02              1.8105e+02              1.2555e-01              3.9077e+02
           0.7179                  4.8219e-02              1.8819e+02              9.3315e-02              2.7560e+02
           0.7509                  4.9847e-02              1.9291e+02              7.0492e-02              1.9710e+02
           0.7855                  5.1169e-02              1.9657e+02              5.4755e-02              1.4583e+02
           0.8216                  5.2127e-02              1.9905e+02              4.4468e-02              1.1331e+02
           0.8594                  5.3028e-02              2.0133e+02              4.0511e-02              1.0151e+02
           0.8990                  5.3869e-02              2.0343e+02              3.7420e-02              9.2642e+01
           0.9404                  5.4692e-02              2.0546e+02              3.3777e-02              8.2803e+01
           0.9836                  5.5423e-02              2.0724e+02              3.1239e-02              7.6042e+01
           1.0289                  5.6188e-02              2.0910e+02              1.5619e-02              3.8021e+01
           1.0763                  5.6188e-02              2.0910e+02              0.0000e+00              0.0000e+00
           1.1258                  5.6188e-02              2.0910e+02              0.0000e+00              0.0000e+00
           1.1776                  5.6188e-02              2.0910e+02              0.0000e+00              0.0000e+00
           1.2318                  5.6188e-02              2.0910e+02              0.0000e+00              0.0000e+00
           1.2885                  5.6188e-02              2.0910e+02              0.0000e+00              0.0000e+00
           1.3478                  5.6188e-02              2.0910e+02              0.0000e+00              0.0000e+00
           1.4099                  5.6188e-02              2.0910e+02              0.0000e+00              0.0000e+00
           1.4748                  5.6188e-02              2.0910e+02              0.0000e+00              0.0000e+00
== ^G Histogram ==


                       Pore width                                  Pore Volume                Surface Area
                                                                                                     
                           nm                                         cc/g                        m²/g

                    0.4500 - 0.6500                                    1.1835e-02                  5.5483e+01
                    0.6500 - 0.8500                                    3.0319e-02                  1.1333e+02
                    0.8500 - 1.0500                                    1.0650e-02                  3.1957e+01
                    1.0500 - 1.2500                                    3.3838e-03                  8.3345e+00
                    1.2500 - 1.4500                                    0.0000e+00                  0.0000e+00

== ^G Fitting Comparison ==


                 P/Po                              Fitted Volume                         Measured Volume
                                                                                                 
                                                       cc/g                                   cc/g

                  0.000631                              1.748                                  1.754
                  0.000708                              1.953                                  1.949
                  0.000794                              2.173                                  2.167
                  0.000891                              2.411                                  2.413
                  0.001                                 2.669                                  2.674
                  0.00112                               2.944                                  2.944
                  0.00126                               3.252                                  3.252
                  0.00141                               3.573                                  3.572
                  0.00158                               3.928                                  3.926
                  0.00178                               4.33                                   4.331
                  0.002                                 4.754                                  4.755
                  0.00224                               5.197                                  5.198
                  0.00251                               5.676                                  5.674
                  0.00282                               6.201                                  6.202
                  0.00316                               6.748                                  6.746
                  0.00355                               7.346                                  7.35
                  0.00398                               7.966                                  7.961
                  0.00447                               8.627                                  8.629
                  0.00501                               9.311                                  9.316
                  0.00562                              10.03                                  10.03
                  0.00631                              10.79                                  10.79
                  0.00708                              11.58                                  11.58
                  0.00794                              12.39                                  12.39
                  0.00891                              13.22                                  13.21
                  0.01                                 14.06                                  14.05
                  0.0112                               14.89                                  14.89
                  0.0126                               15.76                                  15.75
                  0.0141                               16.58                                  16.58
                  0.0158                               17.41                                  17.41
                  0.0178                               18.28                                  18.28
                  0.02                                 19.12                                  19.12
                  0.0224                               19.92                                  19.93
                  0.0251                               20.74                                  20.74
                  0.0282                               21.76                                  21.77
== Monte-Carlo method summary ==
                                               Pore volume =           0.073 cc/g
                                              Surface area =         222.363 ~s/g
                                    Lower confidence limit =           0.382 ^d
                                             Fitting error =           0.164 %
                                                 ^W (Mode) =           0.501 ^d
 
                                      Moving point average :          11
== ^G Pore Size Distribution ==


       Pore width              Cumulative              Cumulative                 dV(d)                   dS(d)
                               Pore Volume            Surface Area                                           
           nm                     cc/g                    m²/g                   cc/nm/g                 m²/nm/g

           0.3494                  0.0000e+00              0.0000e+00              0.0000e+00              0.0000e+00
           0.3655                  1.5727e-04              8.2271e-01              9.7787e-03              5.1154e+01
           0.3823                  8.6563e-04              4.2538e+00              4.2106e-02              2.0395e+02
           0.3999                  2.0021e-03              9.5430e+00              6.4581e-02              3.0057e+02
           0.4183                  3.4982e-03              1.6173e+01              8.1278e-02              3.6018e+02
           0.4376                  5.5395e-03              2.4687e+01              1.0601e-01              4.4216e+02
           0.4577                  8.2914e-03              3.5744e+01              1.3663e-01              5.4900e+02
           0.4788                  1.1494e-02              4.8390e+01              1.5199e-01              6.0024e+02
           0.5008                  1.5214e-02              6.2679e+01              1.6881e-01              6.4841e+02
           0.5239                  1.9105e-02              7.7627e+01              1.6881e-01              6.4841e+02
           0.5480                  2.2778e-02              9.1363e+01              1.5234e-01              5.6965e+02
           0.5732                  2.6292e-02              1.0423e+02              1.3929e-01              5.1005e+02
           0.5996                  2.9732e-02              1.1666e+02              1.3038e-01              4.7109e+02
           0.6272                  3.3186e-02              1.2881e+02              1.2514e-01              4.4020e+02
           0.6561                  3.6614e-02              1.4041e+02              1.1875e-01              4.0183e+02
           0.6863                  3.9658e-02              1.5040e+02              1.0080e-01              3.3112e+02
           0.7179                  4.2415e-02              1.5901e+02              8.7304e-02              2.7244e+02
           0.7509                  4.4455e-02              1.6484e+02              6.1729e-02              1.7634e+02
           0.7855                  4.6223e-02              1.6950e+02              5.1150e-02              1.3482e+02
           0.8216                  4.7368e-02              1.7212e+02              3.1669e-02              7.2702e+01
           0.8594                  4.8750e-02              1.7522e+02              3.6544e-02              8.1760e+01
           0.8990                  5.0321e-02              1.7867e+02              3.9714e-02              8.7391e+01
           0.9404                  5.2054e-02              1.8244e+02              4.1900e-02              9.1103e+01
           0.9836                  5.4105e-02              1.8677e+02              4.7371e-02              9.9986e+01
           1.0289                  5.6133e-02              1.9087e+02              4.4799e-02              9.0495e+01
           1.0763                  5.7996e-02              1.9440e+02              3.9343e-02              7.4560e+01
           1.1258                  6.0021e-02              1.9813e+02              4.0866e-02              7.5405e+01
           1.1776                  6.1906e-02              2.0143e+02              3.6383e-02              6.3581e+01
           1.2318                  6.3665e-02              2.0429e+02              3.2457e-02              5.2711e+01
           1.2885                  6.5597e-02              2.0732e+02              3.4071e-02              5.3537e+01
           1.3478                  6.7727e-02              2.1055e+02              3.5917e-02              5.4397e+01
           1.4099                  6.9523e-02              2.1311e+02              2.8945e-02              4.1241e+01
           1.4748                  7.1045e-02              2.1517e+02              2.3452e-02              3.1805e+01
== ^G Pore Size Distribution (log) ==


       Pore width              Cumulative              Cumulative               dV(log d)               dS(log d)
                               Pore Volume            Surface Area                                           
           nm                     cc/g                    m²/g                    cc/g                    m²/g

           0.3494                  0.0000e+00              0.0000e+00              0.0000e+00              0.0000e+00
           0.3655                  1.5727e-04              8.2271e-01              8.4177e-03              4.4034e+01
           0.3823                  8.6563e-04              4.2538e+00              5.3317e-02              2.5421e+02
           0.3999                  2.0021e-03              9.5430e+00              7.1739e-02              3.2891e+02
           0.4183                  3.4982e-03              1.6173e+01              9.7049e-02              4.1940e+02
           0.4376                  5.5395e-03              2.4687e+01              1.3542e-01              5.4633e+02
           0.4577                  8.2914e-03              3.5744e+01              1.6555e-01              6.4986e+02
           0.4788                  1.1494e-02              4.8390e+01              1.8852e-01              7.2230e+02
           0.5008                  1.5214e-02              6.2679e+01              2.0113e-01              7.6016e+02
           0.5239                  1.9105e-02              7.7627e+01              1.9337e-01              7.2307e+02
           0.5480                  2.2778e-02              9.1363e+01              1.7919e-01              6.5662e+02
           0.5732                  2.6292e-02              1.0423e+02              1.6817e-01              6.0718e+02
           0.5996                  2.9732e-02              1.1666e+02              1.6267e-01              5.7532e+02
           0.6272                  3.3186e-02              1.2881e+02              1.6113e-01              5.4915e+02
           0.6561                  3.6614e-02              1.4041e+02              1.5046e-01              4.9434e+02
           0.6863                  3.9658e-02              1.5040e+02              1.3471e-01              4.2352e+02
           0.7179                  4.2415e-02              1.5901e+02              1.1458e-01              3.3555e+02
           0.7509                  4.4455e-02              1.6484e+02              9.5087e-02              2.5415e+02
           0.7855                  4.6223e-02              1.6950e+02              7.6259e-02              1.8647e+02
           0.8216                  4.7368e-02              1.7212e+02              6.8410e-02              1.5359e+02
           0.8594                  4.8750e-02              1.7522e+02              7.8334e-02              1.7170e+02
           0.8990                  5.0321e-02              1.7867e+02              8.5249e-02              1.8376e+02
           0.9404                  5.2054e-02              1.8244e+02              9.5734e-02              2.0100e+02
           0.9836                  5.4105e-02              1.8677e+02              1.0272e-01              2.0753e+02
           1.0289                  5.6133e-02              1.9087e+02              9.8735e-02              1.8945e+02
           1.0763                  5.7996e-02              1.9440e+02              9.8656e-02              1.8059e+02
           1.1258                  6.0021e-02              1.9813e+02              9.8815e-02              1.7393e+02
           1.1776                  6.1906e-02              2.0143e+02              9.3859e-02              1.5728e+02
           1.2318                  6.3665e-02              2.0429e+02              9.5244e-02              1.5203e+02
           1.2885                  6.5597e-02              2.0732e+02              9.7582e-02              1.4975e+02
           1.3478                  6.7727e-02              2.1055e+02              9.8333e-02              1.4520e+02
           1.4099                  6.9523e-02              2.1311e+02              8.9039e-02              1.2489e+02
           1.4748                  7.1045e-02              2.1517e+02              7.7874e-02              1.0561e+02
== ^G Histogram ==


                       Pore width                                  Pore Volume                Surface Area
                                                                                                     
                           nm                                         cc/g                        m²/g

                    0.4500 - 0.6500                                    7.2362e-03                  3.1504e+01
                    0.6500 - 0.8500                                    2.8657e-02                  1.0646e+02
                    0.8500 - 1.0500                                    1.2512e-02                  3.6478e+01
                    1.0500 - 1.2500                                    8.5572e-03                  1.7994e+01
                    1.2500 - 1.4500                                    7.3217e-03                  1.2819e+01

== ^G Fitting Comparison ==


                 P/Po                              Fitted Volume                         Measured Volume
                                                                                                 
                                                       cc/g                                   cc/g

                  0.000663431                           1.843                                  1.836
                  0.000744017                           2.043                                  2.04
                  0.000834911                           2.269                                  2.271
                  0.000937049                           2.515                                  2.53
                  0.00104949                            2.78                                   2.785
                  0.00118068                            3.087                                  3.08
                  0.00132124                            3.388                                  3.383
                  0.00148054                            3.729                                  3.723
                  0.00166795                            4.11                                   4.104
                  0.0018741                             4.505                                  4.512
                  0.00209899                            4.936                                  4.943
                  0.00235199                            5.391                                  5.4
                  0.00264248                            5.91                                   5.903
                  0.00296107                            6.448                                  6.438
                  0.00332652                            7.001                                  7.004
                  0.00372945                            7.611                                  7.613
                  0.00418861                            8.241                                  8.25
                  0.00469462                            8.916                                  8.915
                  0.00526622                            9.647                                  9.621
                  0.00591278                           10.35                                  10.36
                  0.00663431                           11.14                                  11.13
                  0.00744017                           11.91                                  11.93
                  0.00834911                           12.72                                  12.75
                  0.00937049                           13.61                                  13.58
                  0.010495                             14.39                                  14.41
                  0.0118068                            15.29                                  15.28
                  0.0132124                            16.11                                  16.11
                  0.0148054                            16.91                                  16.93
                  0.0166795                            17.85                                  17.8
                  0.018741                             18.62                                  18.65
                  0.0209899                            19.45                                  19.47
                  0.0235199                            20.32                                  20.28
                  0.0264248                            21.22                                  21.23
== DR summary ==
                                                     Slope =          -1.160e-01
                                                 Intercept =           6.965e-03
                                   Correlation Coefficient =           0.9997
 
                                        Average Pore width =           1.002nm
                                         Adsorption energy =          25.949 kJ/mol
                                          Micropore volume =           0.087 cc/g
                                    Micropore surface area =         232.975 m²/g
== DR method ==


                         Log2(P/Po)                                                Weight Adsorbed
                                                                                           
                                                                                         (g)

                             3.964092e+00                                                2.3970e-03
                             3.845659e+00                                                2.4828e-03
                             3.736508e+00                                                2.5632e-03
                             3.635305e+00                                                2.6373e-03
                             3.541295e+00                                                2.7090e-03
                             3.453544e+00                                                2.7761e-03
                             3.371386e+00                                                2.8376e-03
                             3.294138e+00                                                2.8981e-03
                             3.221258e+00                                                2.9555e-03
                             3.152490e+00                                                3.0095e-03
                             3.087436e+00                                                3.0618e-03
                             3.025570e+00                                                3.1121e-03
                             2.966684e+00                                                3.1599e-03
                             2.910528e+00                                                3.2062e-03
                             2.857072e+00                                                3.2492e-03
                             2.805818e+00                                                3.2933e-03
                             2.756831e+00                                                3.3324e-03
                             2.709765e+00                                                3.3705e-03
                             2.664623e+00                                                3.4103e-03
                             2.621253e+00                                                3.4438e-03
                             2.579523e+00                                                3.4823e-03
                             2.539290e+00                                                3.5165e-03
                             2.501282e+00                                                3.5683e-03
                             2.462997e+00                                                3.6129e-03
