Repository: IDAnton/isotherm-analyzer

File: data/reports 2/7-MUNT-1_Q600-QW3_180208_01_report_01.txt (part 1 of 3)
== Analysis Data ==
                                               Administrative information

Analysis performed on:                                                        2/9/2018
Analysis performed by:                                                        Ayupov
Comments:                                                                     9 mm (rod) DoseWizardFile:Q596-QW3_18020
Instrument:                                                                   QuadraSorb SI MP Station: 3
Instrument version:                                                           7.01
Software version:                                                             7.01
 
                                                   Sample information

Id:                                                                           7-MUNT-1
Description:                                                                  Zavorin-Kuznetsov: Si-NPS-7-MUNT-1
Weight:                                                                       0.2351 g
Volume:                                                                       0.06186 cc
 
                                             Sample preparation information

Outgas time:                                                                  3.0 hrs
Outgas temperature:                                                           300.0 C
 
                                                  Analysis information

Ambient temperature:                                                          300 K
Thermal delay:                                                                600 sec
Pressure tolerance:                                                           variable/0.050 (ads/des)
Equilibration time:                                                           100/100 sec (ads/des)
Equilibration timeout:                                                        3000/3000 sec (ads/des)
Void volume mode:                                                             Cell Cal. ID: 35
Analysis mode:                                                                 
== Data Reduction Parameters ==
                  Thermal Transpiration: off    Eff. mol. diameter (D): 3.54 Å      Eff. cell stem diam. (d): 4.0000 mm
Adsorbate model   Nitrogen                      Temperature       77.350K
                  Molec. Wt.: 28.013            Cross Section:    16.200  Å²        Liquid Density:   0.808  g/cc
                  Contact Angle: 0.0  degrees   Surf. Tension:    8.850  erg/cm²
                  Critical Temp.: 126.200  K    Critical Press.:  33.500  atm       SuperCritic. K.:  1.000
                  Avg. Diameter:0.300  nm       Polarizability:   1.460  (cc/molec) x 10-24Magn. Suscept.:2.000
                  Molec. Density6.700  (mol/cm²)x1014
Adsorbent model   Carbon
Avg. Particle SizeSample skeletal dens.: 2.200  g/cc
== Volume/Area summary ==
                                                   Surface Area Data
 
MultiPoint BET                                                                           9.985e+01 m²/g
BJH method cumulative adsorption surface area                                            1.019e+02 m²/g
BJH method cumulative desorption surface area                                            1.226e+02 m²/g
t-method external surface area                                                           9.985e+01 m²/g
DFT cumulative surface area                                                              9.843e+01 m²/g
 
                                                    Pore Volume Data
 
Total pore volume for pores with Diameter
less than 1317.34 nm at P/Po = 0.998541                                                  7.687e-01 cc/g
BJH method cumulative adsorption pore volume                                             7.725e-01 cc/g
BJH method cumulative desorption pore volume                                             7.831e-01 cc/g
DFT method cumulative pore volume                                                        5.450e-01 cc/g
 
                                                     Pore Size Data
 
Average pore Diameter                                                                    3.079e+01 nm
BJH method adsorption pore Diameter (Mode Dv(d))                                         3.259e+00 nm
BJH method desorption pore Diameter (Mode Dv(d))                                         2.733e+01 nm
DFT pore Diameter (Mode)                                                                 2.202e+01 nm
 
 
== Isotherm ==


                          Relative                                                  Volume @ STP
                          Pressure                                                         
                                                                                        cc/g

                             1.31619e-03                                                13.0658
                             2.20824e-03                                                14.2139
                             4.31649e-03                                                15.6223
                             6.26844e-03                                                16.4122
                             7.94065e-03                                                16.9229
                             9.90252e-03                                                17.4004
                             2.10794e-02                                                19.1331
                             4.28478e-02                                                21.0140
                             6.30621e-02                                                22.2063
                             8.33246e-02                                                23.2034
                             1.03889e-01                                                24.1115
                             1.23910e-01                                                24.9435
                             1.44775e-01                                                25.7633
                             1.65123e-01                                                26.5676
                             1.84751e-01                                                27.3338
                             2.04688e-01                                                28.1353
                             2.25586e-01                                                28.9550
                             2.45544e-01                                                29.8047
                             2.65154e-01                                                30.6573
                             2.86634e-01                                                31.5928
                             3.04743e-01                                                32.4201
                             3.39435e-01                                                34.0335
                             3.72312e-01                                                35.6128
                             4.04639e-01                                                37.1967
                             4.40278e-01                                                38.9411
                             4.73754e-01                                                40.6436
                             5.08810e-01                                                42.4922
                             5.39040e-01                                                44.1831
                             5.72880e-01                                                46.1868
                             6.06941e-01                                                48.5074
                             6.39333e-01                                                50.9321
                             6.71404e-01                                                53.6068
                             7.07422e-01                                                57.4272
                             7.37205e-01                                                61.2373
                             7.71065e-01                                                66.7615
                             8.01208e-01                                                72.7323
                             8.35139e-01                                                82.8895
                             8.65285e-01                                                96.8414
                             9.02361e-01                                               124.5148
                             9.09643e-01                                               132.2878
                             9.22411e-01                                               151.6913
                             9.30299e-01                                               164.7863
                             9.40101e-01                                               187.4904
                             9.49511e-01                                               217.6632
                             9.61161e-01                                               264.0799
                             9.70344e-01                                               319.4621
                             9.74297e-01                                               356.6960
                             9.78570e-01                                               390.5388
                             9.83169e-01                                               455.5757
                             9.98541e-01                                               496.9379
                             9.86021e-01                                               492.7116
                             9.79416e-01                                               472.3189
                             9.76499e-01                                               460.7033
                             9.70347e-01                                               430.8227
                             9.62931e-01                                               379.2316
                             9.50219e-01                                               305.6366
                             9.41704e-01                                               259.3027
                             9.31008e-01                                               216.1448
                             9.17878e-01                                               183.9346
                             9.09864e-01                                               164.7896
                             8.97156e-01                                               145.8541
                             8.63275e-01                                               111.9396
                             8.30239e-01                                                91.6251
                             7.98575e-01                                                79.9107
                             7.65854e-01                                                71.5967
                             7.28373e-01                                                64.3643
                             6.93533e-01                                                59.2351
                             6.59381e-01                                                55.4705
                             6.22899e-01                                                52.1688
                             5.92760e-01                                                49.7178
                             5.56637e-01                                                47.2876
                             5.25545e-01                                                45.3390
                             4.90509e-01                                                43.2653
                             4.67484e-01                                                41.8670
                             4.25606e-01                                                39.5566
                             4.12943e-01                                                38.9599
                             3.94931e-01                                                38.0479
                             3.74476e-01                                                37.0298
                             3.60524e-01                                                36.3237
                             3.26409e-01                                                34.6240
                             2.92337e-01                                                33.0242
                             2.75701e-01                                                32.2409
                             2.55913e-01                                                31.3266
                             2.36213e-01                                                30.4426
                             2.16557e-01                                                29.5989
                             1.96848e-01                                                28.7794
                             1.76932e-01                                                27.9647
                             1.56907e-01                                                27.1383
                             1.36835e-01                                                26.2904
                             1.16979e-01                                                25.4436
                             9.76688e-02                                                24.5908
                             4.52145e-02                                                21.7757
                             2.29391e-02                                                19.9056
                             9.21506e-03                                                17.7853
== Absolute Isotherm ==


                          Pressure                                                  Volume @ STP
                                                                                           
                            Torr                                                        cc/g

                             1.0368                                                     13.0658
                             1.7404                                                     14.2139
                             3.4020                                                     15.6223
                             4.9423                                                     16.4122
                             6.2516                                                     16.9229
                             7.7932                                                     17.4004
                            16.6038                                                     19.1331
                            33.7247                                                     21.0140
                            49.6662                                                     22.2063
                            65.6245                                                     23.2034
                            81.8178                                                     24.1115
                            97.5980                                                     24.9435
                           114.0323                                                     25.7633
                           129.9614                                                     26.5676
                           145.4099                                                     27.3338
                           161.2628                                                     28.1353
                           177.5415                                                     28.9550
                           193.2485                                                     29.8047
                           208.7664                                                     30.6573
                           225.7304                                                     31.5928
                           239.9920                                                     32.4201
                           266.8977                                                     34.0335
                           292.7493                                                     35.6128
                           318.3471                                                     37.1967
                           346.4343                                                     38.9411
                           372.7374                                                     40.6436
                           400.3182                                                     42.4922
                           424.0356                                                     44.1831
                           450.8281                                                     46.1868
                           477.4719                                                     48.5074
                           503.1488                                                     50.9321
                           527.2157                                                     53.6068
                           555.8523                                                     57.4272
                           579.4660                                                     61.2373
                           605.9544                                                     66.7615
                           629.2859                                                     72.7323
                           656.5399                                                     82.8895
                           679.9789                                                     96.8414
                           709.3793                                                    124.5148
                           714.6574                                                    132.2878
                           724.8706                                                    151.6913
                           730.7150                                                    164.7863
                           738.4799                                                    187.4904
                           745.7674                                                    217.6632
                           754.8376                                                    264.0799
                           762.3125                                                    319.4621
                           765.4323                                                    356.6960
                           768.5861                                                    390.5388
                           771.7160                                                    455.5757
                           783.8405                                                    496.9379
                           774.4528                                                    492.7116
                           768.9097                                                    472.3189
                           766.3254                                                    460.7033
                           761.6667                                                    430.8227
                           756.4703                                                    379.2316
                           745.9486                                                    305.6366
                           739.4539                                                    259.3027
                           729.4598                                                    216.1448
                           719.8927                                                    183.9346
                           712.6823                                                    164.7896
                           703.0998                                                    145.8541
                           676.1114                                                    111.9396
                           650.6819                                                     91.6251
                           625.0367                                                     79.9107
                           600.2971                                                     71.5967
                           570.6868                                                     64.3643
                           541.3846                                                     59.2351
                           514.1913                                                     55.4705
                           486.3461                                                     52.1688
                           462.0038                                                     49.7178
                           434.6212                                                     47.2876
                           410.1420                                                     45.3390
                           382.3802                                                     43.2653
                           365.0475                                                     41.8670
                           331.8059                                                     39.5566
                           322.0409                                                     38.9599
                           307.9666                                                     38.0479
                           292.0687                                                     37.0298
                           281.0336                                                     36.3237
                           254.3482                                                     34.6240
                           228.1016                                                     33.0242
                           215.0360                                                     32.2409
                           199.5180                                                     31.3266
                           184.0706                                                     30.4426
                           168.7592                                                     29.5989
                           153.2589                                                     28.7794
                           137.9243                                                     27.9647
                           122.3366                                                     27.1383
                           106.5157                                                     26.2904
                            91.1046                                                     25.4436
                            76.1443                                                     24.5908
                            35.2308                                                     21.7757
                            17.8907                                                     19.9056
                             7.1792                                                     17.7853
== MBET summary ==
                                                     Slope =          34.637 1/g
                                                 Intercept =           2.413e-01 1/g
                                Correlation coefficient, r =           0.999994
                                                 C constant=         144.572
 
                                              Surface Area =          99.847 ~s/g
== Multi-Point BET ==


               Relative                            Volume @ STP                       1 / [ W((Po/P) - 1) ]
               Pressure                                                                          
                 P/Po                                  cc/g                                    1/g

                  6.30621e-02                          22.2063                                 2.4251e+00
                  8.33246e-02                          23.2034                                 3.1344e+00
                  1.03889e-01                          24.1115                                 3.8471e+00
                  1.23910e-01                          24.9435                                 4.5368e+00
                  1.44775e-01                          25.7633                                 5.2573e+00
                  1.65123e-01                          26.5676                                 5.9564e+00
                  1.84751e-01                          27.3338                                 6.6336e+00
                  2.04688e-01                          28.1353                                 7.3190e+00
                  2.25586e-01                          28.9550                                 8.0494e+00
                  2.45544e-01                          29.8047                                 8.7370e+00
                  2.65154e-01                          30.6573                                 9.4171e+00
                  2.86634e-01                          31.5928                                 1.0176e+01
                  3.04743e-01                          32.4201                                 1.0817e+01
== Alpha-s summary ==
                                                     Slope =          29.928
                                         Alpha-S Intercept =           2.685 cc/g
                                   Correlation coefficient =           1.000
 
                                          Micropore volume =           0.004 cc/g
== Alpha-S method ==


            P/Po                     Volume @ STP                  Liquid Vol.                    Alpha
                                                                                                     
                                         cc/g                         cc/g                           

             1.3162e-03                   1.3066e+01                   2.0210e-02                  3.4637e-01
             2.2082e-03                   1.4214e+01                   2.1986e-02                  3.8558e-01
             4.3165e-03                   1.5622e+01                   2.4165e-02                  4.3337e-01
             6.2684e-03                   1.6412e+01                   2.5387e-02                  4.5767e-01
== BJH adsorption summary ==
 
                                              Surface Area =         101.893 ~s/g
                                               Pore Volume =           0.772 cc/g
                                            Pore ^D Dv(^p) =           3.259 ^d
 
== ^G Adsorption  ==


    Diameter        Pore Volume       Pore Surf         dV(d)            dS(d)          dV(logd)         dS(logd)
                                        Area                                                                  
       nm              cc/g             m²/g           cc/nm/g          m²/nm/g           cc/g             cc/g

       3.2588           2.1126e-03       2.5930e+00      9.8676e-03       1.2112e+01       7.4017e-02       9.0851e+01
       3.4953           4.2096e-03       4.9385e+00      8.5453e-03       9.8506e+00       6.8481e-02       7.8673e+01
       3.7593           6.2968e-03       7.1626e+00      7.4769e-03       8.0058e+00       6.4516e-02       6.8833e+01
       4.0517           8.3078e-03       9.1554e+00      6.8065e-03       6.7665e+00       6.3266e-02       6.2662e+01
       4.3623           1.0373e-02       1.1049e+01      6.1793e-03       5.6951e+00       6.1952e-02       5.6886e+01
       4.7089           1.2667e-02       1.2976e+01      6.0201e-03       5.1107e+00       6.5573e-02       5.5417e+01
       5.1284           1.5296e-02       1.5013e+01      5.8765e-03       4.5863e+00       6.9649e-02       5.4091e+01
       5.6046           1.8268e-02       1.7128e+01      5.8219e-03       4.1762e+00       7.5110e-02       5.3585e+01
       6.1487           2.2055e-02       1.9537e+01      5.9360e-03       3.8400e+00       8.5024e-02       5.4625e+01
       6.8433           2.6685e-02       2.2203e+01      6.2121e-03       3.6150e+00       9.8992e-02       5.7161e+01
       7.6548           3.3029e-02       2.5457e+01      6.7453e-03       3.5170e+00       1.2011e-01       6.2050e+01
       8.6549           4.0640e-02       2.8905e+01      6.7630e-03       3.1286e+00       1.3595e-01       6.2204e+01
       9.9318           5.2019e-02       3.3317e+01      7.1791e-03       2.8734e+00       1.6746e-01       6.5989e+01
      11.6818           6.8624e-02       3.8710e+01      7.7212e-03       2.6042e+00       2.1460e-01       7.0930e+01
      14.1244           9.8251e-02       4.6388e+01      8.3584e-03       2.3383e+00       2.8308e-01       7.6623e+01
      18.3368           1.2682e-01       5.2977e+01      8.4791e-03       1.9390e+00       3.5163e-01       7.7789e+01
      21.9937           1.5887e-01       5.9164e+01      8.7458e-03       1.6316e+00       4.3697e-01       8.0279e+01
      24.6292           1.8251e-01       6.2946e+01      8.5540e-03       1.3926e+00       4.8770e-01       7.8699e+01
      27.8865           2.1494e-01       6.7588e+01      8.6784e-03       1.2560e+00       5.5750e-01       7.9809e+01
      31.6515           2.5353e-01       7.2272e+01      8.3913e-03       1.0525e+00       6.2333e-01       7.7157e+01
      37.0333           3.1127e-01       7.8193e+01      8.0513e-03       8.7428e-01       6.9577e-01       7.3933e+01
      45.9181           3.8734e-01       8.4559e+01      7.2159e-03       6.4835e-01       7.6419e-01       6.6179e+01
      59.5197           4.6696e-01       9.0190e+01      6.4339e-03       4.5312e-01       8.6835e-01       5.9006e+01
      72.3442           5.3887e-01       9.4387e+01      5.4003e-03       3.1247e-01       8.7334e-01       4.9570e+01
      84.9213           6.1561e-01       9.7849e+01      4.8432e-03       2.3214e-01       9.5093e-01       4.4483e+01
     104.8041           6.9276e-01       1.0026e+02      2.7600e-03       1.1606e-01       6.2204e-01       2.5276e+01
     717.2460           7.7246e-01       1.0189e+02      5.4018e-05       3.0125e-04       6.1690e-02       3.4404e-01
== ^G Interpolated Adsorption ==


            Diameter                   Average         Volume         Cumulative       Surf. Area       Cumulative
            Interval                  Diameter        Increment         Volume          Increment       Surf. Area
               nm                        nm             cc/g             cc/g             m²/g             m²/g

          700.000 - 800.000            750.000           2.244e-03        2.244e-03        1.197e-02        1.197e-02
          600.000 - 700.000            650.000           1.301e-02        1.526e-02        8.009e-02        9.206e-02
          500.000 - 600.000            550.000           1.301e-02        2.827e-02        9.465e-02        1.867e-01
          400.000 - 500.000            450.000           1.301e-02        4.129e-02        1.157e-01        3.024e-01
          300.000 - 400.000            350.000           1.301e-02        5.430e-02        1.487e-01        4.511e-01
          200.000 - 300.000            250.000           1.301e-02        6.732e-02        2.082e-01        6.594e-01
          100.000 - 200.000            150.000           3.103e-02        9.835e-02        8.275e-01        1.487e+00
           90.000 - 100.000             95.000           3.880e-02        1.371e-01        1.634e+00        3.121e+00
           80.000 - 90.000              85.000           4.974e-02        1.869e-01        2.340e+00        5.461e+00
           70.000 - 80.000              75.000           5.986e-02        2.467e-01        3.192e+00        8.654e+00
           60.000 - 70.000              65.000           5.607e-02        3.028e-01        3.450e+00        1.210e+01
           50.000 - 60.000              55.000           5.842e-02        3.612e-01        4.248e+00        1.635e+01
           40.000 - 50.000              45.000           7.456e-02        4.358e-01        6.628e+00        2.298e+01
           30.000 - 40.000              35.000           1.001e-01        5.359e-01        1.144e+01        3.442e+01
           20.000 - 30.000              25.000           9.521e-02        6.311e-01        1.523e+01        4.965e+01
           10.000 - 20.000              15.000           8.873e-02        7.198e-01        2.366e+01        7.331e+01
            9.000 - 10.000               9.500           8.951e-03        7.287e-01        3.769e+00        7.708e+01
            8.000 - 9.000                8.500           8.060e-03        7.368e-01        3.793e+00        8.087e+01
            7.000 - 8.000                7.500           7.746e-03        7.446e-01        4.131e+00        8.500e+01
            6.000 - 7.000                6.500           6.891e-03        7.514e-01        4.240e+00        8.924e+01
            5.000 - 6.000                5.500           6.528e-03        7.580e-01        4.748e+00        9.399e+01
            4.000 - 5.000                4.500           6.539e-03        7.645e-01        5.813e+00        9.980e+01
            3.000 - 4.000                3.500           5.840e-03        7.704e-01        6.674e+00        1.065e+02
== BJH desorption summary ==
 
                                              Surface Area =         122.647 ~s/g
                                               Pore Volume =           0.783 cc/g
                                            Pore ^D Dv(^p) =          27.326 ^d
 
== ^G Desorption  ==


    Diameter        Pore Volume       Pore Surf         dV(d)            dS(d)          dV(logd)         dS(logd)
                                        Area                                                                  
       nm              cc/g             m²/g           cc/nm/g          m²/nm/g           cc/g             cc/g

       3.1218           6.4409e-04       8.2530e-01      7.3467e-03       9.4135e+00       5.2805e-02       6.7661e+01
       3.2326           1.4317e-03       1.7884e+00      6.4288e-03       7.9701e+00       4.7800e-02       5.9205e+01
       3.3618           2.0460e-03       2.5286e+00      5.0762e-03       6.0962e+00       3.8955e-02       4.6748e+01
       3.4694           3.0630e-03       3.6658e+00      5.1104e-03       5.8282e+00       4.1325e-02       4.7053e+01
       3.6781           4.3042e-03       4.9884e+00      5.5094e-03       5.8935e+00       4.7533e-02       5.0726e+01
       3.9407           5.9931e-03       6.7165e+00      6.0509e-03       6.1867e+00       5.4633e-02       5.5706e+01
       4.2072           7.5037e-03       8.1478e+00      5.4627e-03       5.2404e+00       5.2606e-02       5.0295e+01
       4.5422           9.1550e-03       9.5980e+00      4.4743e-03       3.9604e+00       4.6728e-02       4.1187e+01
       4.9339           1.1056e-02       1.1121e+01      4.6769e-03       3.7730e+00       5.3632e-02       4.3052e+01
       5.3743           1.3546e-02       1.2943e+01      4.9495e-03       3.6573e+00       6.1958e-02       4.5554e+01
       5.9005           1.6837e-02       1.5130e+01      5.5934e-03       3.7774e+00       7.6745e-02       5.1476e+01
       6.5620           2.1622e-02       1.7970e+01      6.3298e-03       3.8083e+00       9.7590e-02       5.8238e+01
       7.3589           2.8826e-02       2.1738e+01      7.4053e-03       3.9627e+00       1.2857e-01       6.8112e+01
       8.4229           3.8845e-02       2.6378e+01      8.3368e-03       3.9452e+00       1.6414e-01       7.6660e+01
       9.7624           5.2959e-02       3.2007e+01      9.1150e-03       3.7181e+00       2.0866e-01       8.3785e+01
      11.4349           7.5425e-02       3.9399e+01      1.0378e-02       3.5575e+00       2.8380e-01       9.5330e+01
      13.8349           1.1373e-01       4.9594e+01      1.1586e-02       3.2919e+00       3.8571e-01       1.0627e+02
      17.7078           1.5692e-01       5.9649e+01      1.2342e-02       2.8830e+00       5.0082e-01       1.1325e+02
      21.5021           1.9990e-01       6.8224e+01      1.3658e-02       2.6028e+00       6.6902e-01       1.2547e+02
      23.9496           2.4205e-01       7.5080e+01      1.3702e-02       2.2804e+00       7.6388e-01       1.2603e+02
      27.3256           2.9884e-01       8.3056e+01      1.4526e-02       2.1277e+00       9.2623e-01       1.3356e+02
      32.2497           3.7164e-01       9.2014e+01      1.3907e-02       1.7317e+00       1.0439e+00       1.2781e+02
      37.7627           4.6834e-01       1.0180e+02      1.2921e-02       1.3892e+00       1.1277e+00       1.1862e+02
      47.3970           5.6896e-01       1.1033e+02      1.0253e-02       9.2649e-01       1.0779e+00       9.4069e+01
      60.7253           6.5892e-01       1.1683e+02      6.4529e-03       4.7119e-01       8.3446e-01       5.9112e+01
      75.8895           7.1232e-01       1.1998e+02      3.8176e-03       2.2634e-01       6.0440e-01       3.5034e+01
      90.3232           7.4722e-01       1.2155e+02      1.8059e-03       8.5641e-02       3.5743e-01       1.6559e+01
     118.3843           7.6732e-01       1.2224e+02      8.1706e-04       3.3431e-02       1.8732e-01       7.4856e+00
     728.9659           7.8308e-01       1.2265e+02      5.6330e-06       3.0909e-05       6.8214e-03       3.7431e-02
== ^G Interpolated Desorption ==


            Diameter                   Average         Volume         Cumulative       Surf. Area       Cumulative
            Interval                  Diameter       Incremen t         Volume          Increment       Surf. Area
               nm                        nm             cc/g             cc/g             m²/g             m²/g

          700.000 - 800.000            750.000           7.477e-04        7.477e-04        3.988e-03        3.988e-03
          600.000 - 700.000            650.000           2.581e-03        3.329e-03        1.588e-02        1.987e-02
          500.000 - 600.000            550.000           2.581e-03        5.910e-03        1.877e-02        3.865e-02
          400.000 - 500.000            450.000           2.581e-03        8.492e-03        2.294e-02        6.159e-02
          300.000 - 400.000            350.000           2.581e-03        1.107e-02        2.950e-02        9.109e-02
          200.000 - 300.000            250.000           2.581e-03        1.365e-02        4.130e-02        1.324e-01
          100.000 - 200.000            150.000           1.528e-02        2.893e-02        4.074e-01        5.398e-01
           90.000 - 100.000             95.000           7.714e-03        3.664e-02        3.248e-01        8.646e-01
           80.000 - 90.000              85.000           2.418e-02        6.082e-02        1.138e+00        2.002e+00
           70.000 - 80.000              75.000           3.068e-02        9.150e-02        1.636e+00        3.639e+00
           60.000 - 70.000              65.000           3.755e-02        1.291e-01        2.311e+00        5.950e+00
           50.000 - 60.000              55.000           6.750e-02        1.966e-01        4.909e+00        1.086e+01
           40.000 - 50.000              45.000           9.482e-02        2.914e-01        8.429e+00        1.929e+01
           30.000 - 40.000              35.000           1.533e-01        4.447e-01        1.752e+01        3.681e+01
           20.000 - 30.000              25.000           1.555e-01        6.002e-01        2.488e+01        6.169e+01
           10.000 - 20.000              15.000           1.267e-01        7.269e-01        3.380e+01        9.549e+01
            9.000 - 10.000               9.500           1.122e-02        7.382e-01        4.726e+00        1.002e+02
            8.000 - 9.000                8.500           1.006e-02        7.482e-01        4.735e+00        1.049e+02
