Repository: IDAnton/isotherm-analyzer

File: data/reports 2/N2_Q1175-QW3_190720_02_report_01.txt (part 1 of 4)
== Analysis Data ==
                                               Administrative information

Analysis performed on:                                                        7/21/2019
Analysis performed by:                                                        Ayupov
Comments:                                                                      
Instrument:                                                                   QuadraSorb SI MP Station: 3
Instrument version:                                                           7.01
Software version:                                                             7.01
 
                                                   Sample information

Id:                                                                           N2
Description:                                                                  Simonov: N2
Weight:                                                                       0.0492 g
Volume:                                                                       0 cc
 
                                             Sample preparation information

Outgas time:                                                                  15.0 hrs
Outgas temperature:                                                           300.0 C
 
                                                  Analysis information

Ambient temperature:                                                          300 K
Thermal delay:                                                                600 sec
Pressure tolerance:                                                           0.100/0.100 (ads/des)
Equilibration time:                                                           300/300 sec (ads/des)
Equilibration timeout:                                                        3000/3000 sec (ads/des)
Void volume mode:                                                             He Mode.Cell: 6mm large bulb
Analysis mode:                                                                VectorDosing (1 cc)
== Data Reduction Parameters ==
                  Thermal Transpiration: off    Eff. mol. diameter (D): 3.54 Å      Eff. cell stem diam. (d): 4.0000 mm
t-Method          Calc. method: Halsey
MP method         Thickness interval: 0.50A
Alpha-s method    Std. isotherm: CABOT_BP_280   P / Po :          0.40
BJH/DH method     Moving pt. avg.: 3            Ignoring P-tags below 0.35 P/Po
DA Method         Incr. E:    500.000           Incr. n:          0.100             Interact. Const. (K): 2.960nm³ x kJ / mol
DR method         Affinity coefficient (ß): 0.3300
Adsorbate model   Nitrogen                      Temperature       77.350K
                  Molec. Wt.: 28.013            Cross Section:    16.200  Å²        Liquid Density:   0.808  g/cc
                  Contact Angle: 0.0  degrees   Surf. Tension:    8.850  erg/cm²
                  Critical Temp.: 126.200  K    Critical Press.:  33.500  atm       SuperCritic. K.:  1.000
                  Avg. Diameter:0.300  nm       Polarizability:   1.460  (cc/molec) x 10-24Magn. Suscept.:2.000
                  Molec. Density6.700  (mol/cm²)x1014
Adsorbent model   Carbon
                  Atom Diameter: 0.340  nm      Surf. Atom Dens.: 38.450  (mol/cm²)x1014Polarizability: 1.020  (cc/molec)x10-24
                                                Magn. Susc.:      13.500  (cc/molec)x10-29
Avg. Particle SizeSample skeletal dens.: 2.200  g/cc
== Volume/Area summary ==
                                                   Surface Area Data
 
MultiPoint BET                                                                           1.290e+03 m²/g
BJH method cumulative adsorption surface area                                            6.147e+01 m²/g
BJH method cumulative desorption surface area                                            1.217e+02 m²/g
t-method external surface area                                                           1.658e+02 m²/g
t-method micropore surface area                                                          1.124e+03 m²/g
DFT cumulative surface area                                                              1.739e+03 m²/g
 
                                                    Pore Volume Data
 
Total pore volume for pores with Diameter
less than 154.59 nm at P/Po = 0.987307                                                   7.512e-01 cc/g
BJH method cumulative adsorption pore volume                                             2.486e-01 cc/g
BJH method cumulative desorption pore volume                                             2.753e-01 cc/g
t-method micropore volume                                                                4.347e-01 cc/g
DFT method cumulative pore volume                                                        6.253e-01 cc/g
 
                                                     Pore Size Data
 
Average pore Diameter                                                                    2.330e+00 nm
BJH method adsorption pore Diameter (Mode Dv(d))                                         3.127e+00 nm
BJH method desorption pore Diameter (Mode Dv(d))                                         4.027e+00 nm
DFT pore Diameter (Mode)                                                                 1.266e+00 nm
 
 
== Isotherm ==


                          Relative                                                  Volume @ STP
                          Pressure                                                         
                                                                                        cc/g

                             8.10400e-05                                               183.6523
                             3.13975e-04                                               203.8274
                             1.00816e-03                                               223.4941
                             2.98732e-03                                               241.8055
                             7.06440e-03                                               257.9009
                             1.34211e-02                                               271.5809
                             2.18578e-02                                               283.1778
                             3.20380e-02                                               292.9691
                             4.39016e-02                                               301.1564
                             5.71578e-02                                               307.9797
                             7.16695e-02                                               313.6392
                             8.73230e-02                                               318.3304
                             1.03177e-01                                               322.0849
                             1.20274e-01                                               325.4016
                             1.37589e-01                                               328.1848
                             1.55518e-01                                               330.5852
                             1.73585e-01                                               332.7008
                             1.92029e-01                                               334.6293
                             2.10028e-01                                               336.2396
                             2.28522e-01                                               337.8134
                             2.47489e-01                                               339.3097
                             2.66600e-01                                               340.6572
                             2.85130e-01                                               341.9426
                             3.04077e-01                                               343.0774
                             3.22316e-01                                               344.2331
                             3.40644e-01                                               345.3174
                             3.58799e-01                                               346.3485
                             3.77680e-01                                               347.3915
                             3.95311e-01                                               348.4091
                             4.14409e-01                                               349.3291
                             4.33391e-01                                               350.2829
                             4.50183e-01                                               351.1825
                             4.68642e-01                                               352.0097
                             4.87605e-01                                               352.9345
                             5.05981e-01                                               353.8768
                             5.24747e-01                                               354.8189
                             5.44524e-01                                               355.6166
                             5.63490e-01                                               356.5358
                             5.81498e-01                                               357.3452
                             6.00222e-01                                               358.2685
                             6.18824e-01                                               359.1728
                             6.37458e-01                                               359.9358
                             6.56390e-01                                               360.8630
                             6.73846e-01                                               361.8029
                             6.91522e-01                                               362.5980
                             7.09973e-01                                               363.6346
                             7.28565e-01                                               364.5326
                             7.46677e-01                                               365.7133
                             7.63267e-01                                               366.8813
                             7.82376e-01                                               368.0517
                             8.00148e-01                                               369.5835
                             8.17230e-01                                               371.0751
                             8.34720e-01                                               372.6826
                             8.52968e-01                                               374.7956
                             8.68845e-01                                               377.1745
                             8.85229e-01                                               379.9286
                             8.99786e-01                                               383.1014
                             9.13303e-01                                               386.8606
                             9.27094e-01                                               391.8072
                             9.38997e-01                                               397.5948
                             9.48322e-01                                               403.9195
                             9.57626e-01                                               412.4628
                             9.65525e-01                                               422.0897
                             9.72385e-01                                               433.0461
                             9.78736e-01                                               444.8228
                             9.81442e-01                                               457.5531
                             9.85674e-01                                               470.8536
                             9.87307e-01                                               485.6636
                             9.82730e-01                                               472.1985
                             9.78189e-01                                               459.2326
                             9.70921e-01                                               448.5829
                             9.61754e-01                                               439.3532
                             9.51474e-01                                               431.1141
                             9.40448e-01                                               424.0574
                             9.27217e-01                                               417.7325
                             9.12466e-01                                               412.2022
                             8.99329e-01                                               407.7535
                             8.82636e-01                                               404.0310
                             8.67084e-01                                               400.8972
                             8.50454e-01                                               398.3755
                             8.32623e-01                                               395.9514
                             8.15560e-01                                               394.0506
                             7.97045e-01                                               392.1924
                             7.79421e-01                                               390.6976
                             7.60078e-01                                               389.1402
                             7.42299e-01                                               387.9160
                             7.24604e-01                                               386.6567
                             7.05484e-01                                               385.5979
                             6.87409e-01                                               384.6056
                             6.69505e-01                                               383.5246
                             6.50798e-01                                               382.5770
                             6.31688e-01                                               381.6283
                             6.12906e-01                                               380.8602
                             5.94606e-01                                               379.9290
                             5.75337e-01                                               379.0532
                             5.56937e-01                                               378.1752
                             5.38225e-01                                               377.4622
                             5.19139e-01                                               376.6073
                             5.04628e-01                                               373.4874
                             4.95289e-01                                               366.2887
                             4.82789e-01                                               361.0043
                             4.67625e-01                                               357.6615
                             4.49793e-01                                               355.8085
                             4.33287e-01                                               354.2011
                             4.14750e-01                                               352.7900
                             3.96634e-01                                               351.5398
                             3.78303e-01                                               350.2697
                             3.60341e-01                                               349.1229
                             3.41776e-01                                               348.0519
                             3.23265e-01                                               346.8599
                             3.04881e-01                                               345.6501
                             2.86469e-01                                               344.4877
                             2.67987e-01                                               343.1623
                             2.49855e-01                                               341.7788
                             2.31998e-01                                               340.3257
                             2.13802e-01                                               338.7463
                             1.96044e-01                                               337.0722
                             1.78353e-01                                               335.2335
                             1.60826e-01                                               333.1500
                             1.43564e-01                                               330.8717
                             1.26495e-01                                               328.2302
                             1.10006e-01                                               325.2018
                             9.39675e-02                                               321.6269
                             7.86435e-02                                               317.3877
                             6.41714e-02                                               312.3094
                             5.05043e-02                                               306.1656
                             3.82364e-02                                               298.8292
== Absolute Isotherm ==


                          Pressure                                                  Volume @ STP
                                                                                           
                            Torr                                                        cc/g

                             0.0612                                                    183.6523
                             0.2369                                                    203.8274
                             0.7615                                                    223.4941
                             2.2563                                                    241.8055
                             5.3383                                                    257.9009
                            10.1411                                                    271.5809
                            16.5010                                                    283.1778
                            24.2102                                                    292.9691
                            33.1468                                                    301.1564
                            43.1537                                                    307.9797
                            54.1430                                                    313.6392
                            65.9284                                                    318.3304
                            77.8459                                                    322.0849
                            90.7841                                                    325.4016
                           103.9158                                                    328.1848
                           117.3609                                                    330.5852
                           131.0683                                                    332.7008
                           144.9381                                                    334.6293
                           158.5624                                                    336.2396
                           172.6236                                                    337.8134
                           186.9129                                                    339.3097
                           201.2851                                                    340.6572
                           215.3772                                                    341.9426
                           229.4475                                                    343.0774
                           243.2455                                                    344.2331
                           257.0450                                                    345.3174
                           270.9905                                                    346.3485
                           284.7806                                                    347.3915
                           298.5122                                                    348.4091
                           312.5982                                                    349.3291
                           326.7412                                                    350.2829
                           339.6273                                                    351.1825
                           353.7203                                                    352.0097
                           367.4463                                                    352.9345
                           381.5945                                                    353.8768
                           396.0145                                                    354.8189
                           410.6647                                                    355.6166
                           424.9131                                                    356.5358
                           439.0012                                                    357.3452
                           452.8699                                                    358.2685
                           467.1571                                                    359.1728
                           481.0589                                                    359.9358
                           494.6865                                                    360.8630
                           508.3873                                                    361.8029
                           521.7908                                                    362.5980
                           535.1813                                                    363.6346
                           548.9094                                                    364.5326
                           562.3015                                                    365.7133
                           575.5070                                                    366.8813
                           589.4659                                                    368.0517
                           603.1190                                                    369.5835
                           615.8721                                                    371.0751
                           628.9211                                                    372.6826
                           641.9352                                                    374.7956
                           654.6148                                                    377.1745
                           667.2827                                                    379.9286
                           678.2462                                                    383.1014
                           688.6433                                                    386.8606
                           698.8283                                                    391.8072
                           707.7255                                                    397.5948
                           714.8215                                                    403.9195
                           721.9647                                                    412.4628
                           727.6587                                                    422.0897
                           732.7378                                                    433.0461
                           736.5778                                                    444.8228
                           739.5029                                                    457.5531
                           741.9664                                                    470.8536
                           743.7869                                                    485.6636
                           740.1579                                                    472.1985
                           736.4067                                                    459.2326
                           731.1638                                                    448.5829
                           724.8508                                                    439.3532
                           717.0043                                                    431.1141
                           708.6027                                                    424.0574
                           698.8190                                                    417.7325
                           688.3552                                                    412.2022
                           677.3904                                                    407.7535
                           665.1580                                                    404.0310
                           653.7651                                                    400.8972
                           640.8265                                                    398.3755
                           627.7940                                                    395.9514
                           614.4060                                                    394.0506
                           601.1437                                                    392.1924
                           587.4400                                                    390.6976
                           573.3808                                                    389.1402
                           559.6238                                                    387.9160
                           545.7970                                                    386.6567
                           532.1656                                                    385.5979
                           517.6900                                                    384.6056
                           503.7540                                                    383.5246
                           489.3044                                                    382.5770
                           474.9772                                                    381.6283
                           460.8594                                                    380.8602
                           447.1023                                                    379.9290
                           432.7329                                                    379.0532
                           418.4431                                                    378.1752
                           404.5534                                                    377.4622
                           390.4733                                                    376.6073
                           379.5760                                                    373.4874
                           372.1663                                                    366.2887
                           362.8448                                                    361.0043
                           351.1233                                                    357.6615
                           338.2761                                                    355.8085
                           325.3123                                                    354.2011
                           311.4819                                                    352.7900
                           297.9458                                                    351.5398
                           284.2686                                                    350.2697
                           270.5974                                                    349.1229
                           256.5351                                                    348.0519
                           242.6986                                                    346.8599
                           228.8744                                                    345.6501
                           214.9480                                                    344.4877
                           201.1535                                                    343.1623
                           187.5181                                                    341.7788
                           173.9555                                                    340.3257
                           160.4780                                                    338.7463
                           147.0533                                                    337.0722
                           133.7632                                                    335.2335
                           120.6507                                                    333.1500
                           107.6446                                                    330.8717
                            94.8927                                                    328.2302
                            82.4633                                                    325.2018
                            70.4752                                                    321.6269
                            58.9632                                                    317.3877
                            48.0968                                                    312.3094
                            37.8758                                                    306.1656
                            28.6594                                                    298.8292
== MBET summary ==
                                                     Slope =           2.696 1/g
                                                 Intercept =           3.695e-03 1/g
                                Correlation coefficient, r =           0.999980
                                                 C constant=         730.785
 
                                              Surface Area =        1289.875 ~s/g
== Multi-Point BET ==


               Relative                            Volume @ STP                       1 / [ W((Po/P) - 1) ]
               Pressure                                                                          
                 P/Po                                  cc/g                                    1/g

                  7.06440e-03                         257.9009                                 2.2072e-02
                  1.34211e-02                         271.5809                                 4.0078e-02
                  2.18578e-02                         283.1778                                 6.3139e-02
                  3.20380e-02                         292.9691                                 9.0393e-02
                  4.39016e-02                         301.1564                                 1.2199e-01
                  5.71578e-02                         307.9797                                 1.5749e-01
                  7.16695e-02                         313.6392                                 1.9695e-01
== Alpha-s summary ==
                                                     Slope =          50.407
                                         Alpha-S Intercept =         297.835 cc/g
                                   Correlation coefficient =           0.994
 
                                          Micropore volume =           0.461 cc/g
== Alpha-S method ==


            P/Po                     Volume @ STP                  Liquid Vol.                    Alpha
                                                                                                     
                                         cc/g                         cc/g                           

             1.9203e-01                   3.3463e+02                   5.1761e-01                  7.5863e-01
             2.1003e-01                   3.3624e+02                   5.2010e-01                  7.7823e-01
             2.2852e-01                   3.3781e+02                   5.2253e-01                  7.9894e-01
             2.4749e-01                   3.3931e+02                   5.2485e-01                  8.2019e-01
             2.6660e-01                   3.4066e+02                   5.2693e-01                  8.4215e-01
             2.8513e-01                   3.4194e+02                   5.2892e-01                  8.6396e-01
             3.0408e-01                   3.4308e+02                   5.3068e-01                  8.8669e-01
             3.2232e-01                   3.4423e+02                   5.3246e-01                  9.0858e-01
             3.4064e-01                   3.4532e+02                   5.3414e-01                  9.2933e-01
             3.5880e-01                   3.4635e+02                   5.3574e-01                  9.5028e-01
             3.7768e-01                   3.4739e+02                   5.3735e-01                  9.7322e-01
             3.9531e-01                   3.4841e+02                   5.3892e-01                  9.9437e-01
             4.1441e-01                   3.4933e+02                   5.4035e-01                  1.0173e+00
             4.3339e-01                   3.5028e+02                   5.4182e-01                  1.0401e+00
             4.5018e-01                   3.5118e+02                   5.4321e-01                  1.0602e+00
             4.6864e-01                   3.5201e+02                   5.4449e-01                  1.0831e+00
             4.8760e-01                   3.5293e+02                   5.4592e-01                  1.1066e+00
             5.0598e-01                   3.5388e+02                   5.4738e-01                  1.1294e+00
== BJH adsorption summary ==
 
                                              Surface Area =          61.466 ~s/g
                                               Pore Volume =           0.249 cc/g
                                            Pore ^D Dv(^p) =           3.127 ^d
 
== ^G Adsorption  ==


    Diameter        Pore Volume       Pore Surf         dV(d)            dS(d)          dV(logd)         dS(logd)
                                        Area                                                                  
       nm              cc/g             m²/g           cc/nm/g          m²/nm/g           cc/g             cc/g

       3.1267           3.0050e-03       3.8443e+00      2.5281e-02       3.2342e+01       1.8199e-01       2.3282e+02
       3.2442           5.7884e-03       7.2392e+00      2.3072e-02       2.8557e+01       1.7181e-01       2.1247e+02
       3.3683           8.4344e-03       1.0387e+01      2.0774e-02       2.4775e+01       1.6058e-01       1.9131e+02
       3.5034           1.0905e-02       1.3212e+01      1.8574e-02       2.1225e+01       1.4983e-01       1.7105e+02
       3.6370           1.3241e-02       1.5788e+01      1.6948e-02       1.8712e+01       1.4148e-01       1.5608e+02
       3.7762           1.5503e-02       1.8185e+01      1.5563e-02       1.6540e+01       1.3500e-01       1.4332e+02
       3.9326           1.7746e-02       2.0463e+01      1.3977e-02       1.4215e+01       1.2671e-01       1.2872e+02
       4.0983           2.0081e-02       2.2742e+01      1.3630e-02       1.3330e+01       1.2850e-01       1.2552e+02
       4.2744           2.2218e-02       2.4751e+01      1.1657e-02       1.0984e+01       1.1406e-01       1.0735e+02
       4.4703           2.4271e-02       2.6591e+01      1.0240e-02       9.2018e+00       1.0509e-01       9.4298e+01
       4.6821           2.6142e-02       2.8190e+01      8.7124e-03       7.4541e+00       9.3896e-02       8.0230e+01
       4.9002           2.8116e-02       2.9803e+01      8.6752e-03       7.1041e+00       9.7697e-02       7.9887e+01
       5.1350           3.0030e-02       3.1291e+01      7.7924e-03       6.0798e+00       9.2108e-02       7.1757e+01
       5.3940           3.1842e-02       3.2642e+01      6.7776e-03       5.0676e+00       8.3602e-02       6.2411e+01
       5.6764           3.3597e-02       3.3880e+01      5.9285e-03       4.1966e+00       7.7270e-02       5.4591e+01
       5.9893           3.5343e-02       3.5042e+01      5.4246e-03       3.6168e+00       7.5059e-02       4.9951e+01
       6.3229           3.7084e-02       3.6148e+01      5.0501e-03       3.2182e+00       7.3104e-02       4.6502e+01
       6.6798           3.8868e-02       3.7215e+01      4.6806e-03       2.8145e+00       7.1844e-02       4.3099e+01
       7.0885           4.0533e-02       3.8153e+01      3.8223e-03       2.1646e+00       6.2289e-02       3.5194e+01
       7.5589           4.2461e-02       3.9171e+01      3.8881e-03       2.0645e+00       6.7634e-02       3.5798e+01
       8.0870           4.4450e-02       4.0149e+01      3.6283e-03       1.7896e+00       6.7921e-02       3.3405e+01
       8.6544           4.6582e-02       4.1137e+01      3.4504e-03       1.6095e+00       6.8312e-02       3.1766e+01
       9.3308           4.8909e-02       4.2127e+01      3.2180e-03       1.3837e+00       6.9209e-02       2.9624e+01
      10.1405           5.1384e-02       4.3097e+01      2.8730e-03       1.1331e+00       6.7346e-02       2.6446e+01
      11.0454           5.4115e-02       4.4087e+01      2.7904e-03       1.0214e+00       7.0530e-02       2.5684e+01
      12.1203           5.7138e-02       4.5072e+01      2.4865e-03       8.2317e-01       6.9587e-02       2.2882e+01
      13.4783           6.0687e-02       4.6112e+01      2.4175e-03       7.1666e-01       7.5637e-02       2.2245e+01
      15.0773           6.4914e-02       4.7224e+01      2.3714e-03       6.3248e-01       8.2510e-02       2.1816e+01
      17.0084           6.9762e-02       4.8353e+01      2.2974e-03       5.4474e-01       9.0080e-02       2.1133e+01
      19.3744           7.5395e-02       4.9504e+01      2.1602e-03       4.4837e-01       9.6843e-02       1.9867e+01
      22.1960           8.2299e-02       5.0723e+01      2.0946e-03       3.7948e-01       1.0779e-01       1.9258e+01
      25.9158           9.0699e-02       5.1995e+01      1.9984e-03       3.1140e-01       1.1996e-01       1.8367e+01
      30.7288           1.0056e-01       5.3276e+01      1.9205e-03       2.5348e-01       1.3627e-01       1.7648e+01
      36.2874           1.1247e-01       5.4566e+01      1.8477e-03       2.0568e-01       1.5549e-01       1.6974e+01
      43.3687           1.2651e-01       5.5837e+01      1.7344e-03       1.6269e-01       1.7376e-01       1.5929e+01
      52.8228           1.4309e-01       5.7085e+01      1.5479e-03       1.2063e-01       1.8729e-01       1.4208e+01
      65.1288           1.6132e-01       5.8197e+01      1.2714e-03       8.1442e-02       1.8777e-01       1.1663e+01
      82.6553           1.8119e-01       5.9180e+01      1.2890e-03       6.3655e-02       2.4797e-01       1.1833e+01
      99.8065           2.0223e-01       6.0025e+01      1.0873e-03       4.4442e-02       2.4882e-01       9.9801e+00
     121.8472           2.2490e-01       6.0776e+01      1.2471e-03       4.2274e-02       3.4811e-01       1.1462e+01
     145.9166           2.4863e-01       6.1466e+01      1.4158e-03       3.8810e-02       4.7511e-01       1.3024e+01
== ^G Interpolated Adsorption ==
