Repository: IDAnton/isotherm-analyzer

File: data/reports 2/797-ASMS-St2_2015_06_22_01_report_01.txt
version https://git-lfs.github.com/spec/v1
oid sha256:116a01fec3524198130fec1cd22e4c983ae22ef56d3552da262fa919ffdd446f
size 14093

File: data/reports 2/798-ASMS-St3_2015_06_22_01_report_01.txt
version https://git-lfs.github.com/spec/v1
oid sha256:16a956e3362e17452ca87d9ad083fd9e1f6096b70a4e715dbbd7194479553399
size 14273

File: data/reports 2/799-ASMS-St4_2015_06_22_01_report_01.txt
== Analysis Data ==
                                               Administrative information

Analysis performed on:                                                        6/22/2015
Analysis performed by:                                                        Ayupov
Comments:                                                                      
Instrument:                                                                   AS6KR/MP Station: 4
Instrument version:                                                           n/a
Software version:                                                             2.02
 
                                                  Sample ifnformation

Id:                                                                           Nb-EISA 99
Description:                                                                  Maksimchuk
Weight:                                                                       0.0371 g
 
                                             Sample preparation information

Outgas time:                                                                  3.0 hrs
Outgas temperature:                                                           300.0 C
 
                                                  Analysis information

Analysis gas:                                                                 Carbon-dioxide
Cross Section Area:                                                           21 
Molecular weight:                                                             44.01 
Non-ideality correction:                                                      9.1e-06 
Ambient temperature:                                                          300 K
Pressure tolerance band:                                                      0
Equilibration time:                                                           1
== Data Reduction Parameters ==
                  Thermal Transpiration: off    Eff. mol. diameter (D): 3.54 Å      Eff. cell stem diam. (d): 4.0000 mm
                  Po override: 26142.00 Torr
t-Method          Calc. method: de Boer
MP method         Thickness interval: 0.50A
Alpha-s method    Std. isotherm: _ASIL1         P / Po :          0.40
Adsorbate         Carbon-dioxide                Temperature       273.150K
                  Molec. Wt.: 44.010            Cross Section:    21.000  Å²        Liquid Density:   0.927  g/cc
                  Contact Angle: 0.0  degrees   Surf. Tension:    4.350  erg/cm²
                  Critical Temp.: 304.100  K    Critical Press.:  72.900  atm       SuperCritic. K.:  1.000
                  Avg. Diameter:0.330  nm       Polarizability:   2.560  (cc/molec) x 10-24Magn. Suscept.:3.500
                  Molec. Density6.420  (mol/cm²)x1014
Adsorbent         Oxygen/Zeolite
                  Atom Diameter: 0.276  nm      Surf. Atom Dens.: 13.100  (mol/cm²)x1014Polarizability: 2.500  (cc/molec)x10-24
                                                Magn. Susc.:      1.300  (cc/molec)x10-29
== Isotherm ==


                          Relative                                                  Volume @ STP
                          Pressure                                                         
                                                                                        cc/g

                             3.07571e-05                                                -0.0159
                             5.97786e-05                                                -0.0142
                             8.92454e-05                                                -0.0012
                             1.18543e-04                                                 0.0421
                             1.47855e-04                                                 0.0929
                             1.77724e-04                                                 0.1425
                             2.07764e-04                                                 0.1933
                             2.68103e-04                                                 0.3070
                             2.94288e-04                                                 0.3492
                             3.04431e-04                                                 0.3682
                             6.43424e-04                                                 1.0689
                             9.37315e-04                                                 1.6739
                             1.22905e-03                                                 2.2499
                             1.52014e-03                                                 2.8104
                             1.81169e-03                                                 3.3668
                             2.10296e-03                                                 3.9122
                             2.39392e-03                                                 4.4548
                             2.68530e-03                                                 4.9879
                             2.97707e-03                                                 5.5088
                             3.68082e-03                                                 6.7582
                             4.40722e-03                                                 7.9704
                             5.13410e-03                                                 9.1721
                             5.86345e-03                                                10.3137
                             6.58900e-03                                                11.4596
                             7.31637e-03                                                12.5833
                             8.04348e-03                                                13.6746
                             8.77084e-03                                                14.7426
                             9.49764e-03                                                15.8098
                             1.02250e-02                                                16.8564
                             1.09520e-02                                                17.8769
                             1.16794e-02                                                18.8864
                             1.24058e-02                                                19.8765
                             1.31335e-02                                                20.8479
                             1.38595e-02                                                21.8004
                             1.45873e-02                                                22.7469
                             1.53130e-02                                                23.6914
                             1.60404e-02                                                24.6188
                             1.67676e-02                                                25.5275
                             1.74950e-02                                                26.4325
                             1.82205e-02                                                27.3158
                             1.89483e-02                                                28.1986
                             1.96752e-02                                                29.0699
                             2.04021e-02                                                29.9324
                             2.11287e-02                                                30.7842
                             2.18577e-02                                                31.6072
                             2.25832e-02                                                32.4372
                             2.33099e-02                                                33.2587
                             2.40377e-02                                                34.0768
                             2.47649e-02                                                34.8771
                             2.54907e-02                                                35.6809
                             2.62179e-02                                                36.4671
                             2.69456e-02                                                37.2487
                             2.76714e-02                                                38.0372
                             2.83982e-02                                                38.8135
                             2.88416e-02                                                39.3592
== Absolute Isotherm ==


                          Pressure                                                  Volume @ STP
                                                                                           
                            Torr                                                        cc/g

                             0.8041                                                     -0.0159
                             1.5627                                                     -0.0142
                             2.3331                                                     -0.0012
                             3.0990                                                      0.0421
                             3.8652                                                      0.0929
                             4.6461                                                      0.1425
                             5.4314                                                      0.1933
                             7.0088                                                      0.3070
                             7.6933                                                      0.3492
                             7.9584                                                      0.3682
                            16.8204                                                      1.0689
                            24.5033                                                      1.6739
                            32.1298                                                      2.2499
                            39.7396                                                      2.8104
                            47.3611                                                      3.3668
                            54.9757                                                      3.9122
                            62.5820                                                      4.4548
                            70.1990                                                      4.9879
                            77.8265                                                      5.5088
                            96.2241                                                      6.7582
                           115.2136                                                      7.9704
                           134.2157                                                      9.1721
                           153.2822                                                     10.3137
                           172.2497                                                     11.4596
                           191.2645                                                     12.5833
                           210.2726                                                     13.6746
                           229.2873                                                     14.7426
                           248.2874                                                     15.8098
                           267.3016                                                     16.8564
                           286.3076                                                     17.8769
                           305.3219                                                     18.8864
                           324.3133                                                     19.8765
                           343.3370                                                     20.8479
                           362.3162                                                     21.8004
                           381.3400                                                     22.7469
                           400.3137                                                     23.6914
                           419.3280                                                     24.6188
                           438.3396                                                     25.5275
                           457.3552                                                     26.4325
                           476.3206                                                     27.3158
                           495.3461                                                     28.1986
                           514.3487                                                     29.0699
                           533.3512                                                     29.9324
                           552.3467                                                     30.7842
                           571.4034                                                     31.6072
                           590.3695                                                     32.4372
                           609.3667                                                     33.2587
                           628.3934                                                     34.0768
                           647.4049                                                     34.8771
                           666.3768                                                     35.6809
                           685.3885                                                     36.4671
                           704.4122                                                     37.2487
                           723.3870                                                     38.0372
                           742.3868                                                     38.8135
                           753.9774                                                     39.3592

File: data/reports 2/800-ASMS-St6_2015_06_22_01_report_01.txt
== Analysis Data ==
                                               Administrative information

Analysis performed on:                                                        6/22/2015
Analysis performed by:                                                        Ayupov
Comments:                                                                      
Instrument:                                                                   AS6KR/MP Station: 6
Instrument version:                                                           n/a
Software version:                                                             2.02
 
                                                  Sample ifnformation

Id:                                                                           Nb-EISA 115
Description:                                                                  Maksimchuk
Weight:                                                                       0.0742 g
 
                                             Sample preparation information

Outgas time:                                                                  3.0 hrs
Outgas temperature:                                                           300.0 C
 
                                                  Analysis information

Analysis gas:                                                                 Carbon-dioxide
Cross Section Area:                                                           21 
Molecular weight:                                                             44.01 
Non-ideality correction:                                                      9.1e-06 
Ambient temperature:                                                          300 K
Pressure tolerance band:                                                      0
Equilibration time:                                                           1
== Data Reduction Parameters ==
                  Thermal Transpiration: off    Eff. mol. diameter (D): 3.54 Å      Eff. cell stem diam. (d): 4.0000 mm
                  Po override: 26142.00 Torr
t-Method          Calc. method: de Boer
Alpha-s method    Std. isotherm: _ASIL1         P / Po :          0.40
BJH/DH method     Moving pt. avg.: off          Ignoring P-tags below 0.35 P/Po
DA Method         Incr. E:    500.000           Incr. n:          0.100             Interact. Const. (K): 2.960nm³ x kJ / mol
DR method         Affinity coefficient (ß): 0.3900
Adsorbate         Carbon-dioxide                Temperature       273.150K
                  Molec. Wt.: 44.010            Cross Section:    21.000  Å²        Liquid Density:   0.927  g/cc
                  Contact Angle: 0.0  degrees   Surf. Tension:    4.350  erg/cm²
                  Critical Temp.: 304.100  K    Critical Press.:  72.900  atm       SuperCritic. K.:  1.000
                  Avg. Diameter:0.330  nm       Polarizability:   2.560  (cc/molec) x 10-24Magn. Suscept.:3.500
                  Molec. Density6.420  (mol/cm²)x1014
Adsorbent         Oxygen/Zeolite
== Isotherm ==


                          Relative                                                  Volume @ STP
                          Pressure                                                         
                                                                                        cc/g

                             3.03311e-05                                                -0.0030
                             5.98365e-05                                                -0.0026
                             8.97595e-05                                                -0.0020
                             1.19580e-04                                                -0.0035
                             1.46519e-04                                                 0.0505
                             1.86738e-04                                                 0.2138
                             2.05862e-04                                                 0.2708
                             2.59378e-04                                                 0.3883
                             2.85843e-04                                                 0.4477
                             2.99831e-04                                                 0.4782
                             6.60312e-04                                                 1.2881
                             1.03449e-03                                                 2.1010
                             1.22570e-03                                                 2.4854
                             1.53415e-03                                                 3.1161
                             1.79936e-03                                                 3.6335
                             2.08878e-03                                                 4.1757
                             2.37987e-03                                                 4.7117
                             2.67152e-03                                                 5.2374
                             2.96326e-03                                                 5.7543
                             3.65025e-03                                                 6.9434
                             4.37711e-03                                                 8.1077
                             5.10489e-03                                                 9.2525
                             5.83428e-03                                                10.3463
                             6.56164e-03                                                11.4238
                             7.29008e-03                                                12.4627
                             8.01804e-03                                                13.4734
                             8.74570e-03                                                14.4615
                             9.47274e-03                                                15.4269
                             1.02008e-02                                                16.3762
                             1.09292e-02                                                17.2981
                             1.16566e-02                                                18.2048
                             1.23832e-02                                                19.0862
                             1.31101e-02                                                19.9557
                             1.38385e-02                                                20.8061
                             1.45664e-02                                                21.6374
                             1.52939e-02                                                22.4638
                             1.60202e-02                                                23.2781
                             1.67471e-02                                                24.0917
                             1.74747e-02                                                24.8765
                             1.82013e-02                                                25.6622
                             1.89295e-02                                                26.4374
                             1.96563e-02                                                27.1899
                             2.03846e-02                                                27.9358
                             2.11115e-02                                                28.6727
                             2.18369e-02                                                29.4091
                             2.25658e-02                                                30.1277
                             2.32923e-02                                                30.8493
                             2.40199e-02                                                31.5557
                             2.47464e-02                                                32.2484
                             2.54732e-02                                                32.9490
                             2.62002e-02                                                33.6407
                             2.69274e-02                                                34.3248
                             2.76378e-02                                                35.1459
                             2.83743e-02                                                36.0046
                             2.88337e-02                                                36.5829
== Absolute Isotherm ==


                          Pressure                                                  Volume @ STP
                                                                                           
                            Torr                                                        cc/g

                             0.7929                                                     -0.0030
                             1.5642                                                     -0.0026
                             2.3465                                                     -0.0020
                             3.1260                                                     -0.0035
                             3.8303                                                      0.0505
                             4.8817                                                      0.2138
                             5.3816                                                      0.2708
                             6.7807                                                      0.3883
                             7.4725                                                      0.4477
                             7.8382                                                      0.4782
                            17.2619                                                      1.2881
                            27.0436                                                      2.1010
                            32.0422                                                      2.4854
                            40.1057                                                      3.1161
                            47.0389                                                      3.6335
                            54.6049                                                      4.1757
                            62.2146                                                      4.7117
                            69.8389                                                      5.2374
                            77.4654                                                      5.7543
                            95.4250                                                      6.9434
                           114.4265                                                      8.1077
                           133.4521                                                      9.2525
                           152.5197                                                     10.3463
                           171.5343                                                     11.4238
                           190.5773                                                     12.4627
                           209.6077                                                     13.4734
                           228.6301                                                     14.4615
                           247.6362                                                     15.4269
                           266.6681                                                     16.3762
                           285.7120                                                     17.2981
                           304.7259                                                     18.2048
                           323.7219                                                     19.0862
                           342.7230                                                     19.9557
                           361.7672                                                     20.8061
                           380.7937                                                     21.6374
                           399.8122                                                     22.4638
                           418.8001                                                     23.2781
                           437.8036                                                     24.0917
                           456.8230                                                     24.8765
                           475.8179                                                     25.6622
                           494.8547                                                     26.4374
                           513.8548                                                     27.1899
                           532.8943                                                     27.9358
                           551.8979                                                     28.6727
                           570.8610                                                     29.4091
                           589.9143                                                     30.1277
                           608.9064                                                     30.8493
                           627.9285                                                     31.5557
                           646.9212                                                     32.2484
                           665.9213                                                     32.9490
                           684.9263                                                     33.6407
                           703.9362                                                     34.3248
                           722.5062                                                     35.1459
                           741.7603                                                     36.0046
                           753.7696                                                     36.5829

File: data/reports 2/951-CH4@297K_ASMS_St3_2016_10_10_01_report_01.txt
== Analysis Data ==
                                               Administrative information

Analysis performed on:                                                        10/10/2016
Analysis performed by:                                                        Ayupov
Comments:                                                                      
Instrument:                                                                   AS6KR/MP Station: 3
Instrument version:                                                           n/a
Software version:                                                             2.02
 
                                                  Sample ifnformation

Id:                                                                           P8-2-4-3.0
Description:                                                                  Melgunov
Weight:                                                                       3.0255 g
 
                                             Sample preparation information

Outgas time:                                                                  2.0 hrs
Outgas temperature:                                                           40.0 C
 
                                                  Analysis information

Analysis gas:                                                                 Methane
Cross Section Area:                                                           21 
Molecular weight:                                                             16.04 
Non-ideality correction:                                                      1e-08 
Ambient temperature:                                                          300 K
Pressure tolerance band:                                                      0
Equilibration time:                                                           1
== Data Reduction Parameters ==
                  Thermal Transpiration: off    Eff. mol. diameter (D): 3.54 Å      Eff. cell stem diam. (d): 4.0000 mm
t-Method          Calc. method: Halsey
MP method         Thickness interval: 0.50A
Alpha-s method    Std. isotherm: _ASIL1         P / Po :          0.40
Adsorbate         Carbon-dioxide                Temperature       273.150K
                  Molec. Wt.: 44.010            Cross Section:    21.000  Å²        Liquid Density:   0.927  g/cc
                  Contact Angle: 0.0  degrees   Surf. Tension:    4.350  erg/cm²
                  Critical Temp.: 304.100  K    Critical Press.:  72.900  atm       SuperCritic. K.:  1.000
                  Avg. Diameter:0.330  nm       Polarizability:   2.560  (cc/molec) x 10-24Magn. Suscept.:3.500
                  Molec. Density6.420  (mol/cm²)x1014
Adsorbent         Oxygen/Zeolite
                  Atom Diameter: 0.276  nm      Surf. Atom Dens.: 13.100  (mol/cm²)x1014Polarizability: 2.500  (cc/molec)x10-24
                                                Magn. Susc.:      1.300  (cc/molec)x10-29
== Absolute Isotherm ==


                          Pressure                                                  Volume @ STP
                                                                                           
                            Torr                                                        cc/g

                            40.8174                                                      0.0134
                            81.2377                                                      0.0243
                           121.2692                                                      0.0342
                           161.3973                                                      0.0431
                           201.3633                                                      0.0522
                           241.4009                                                      0.0609
                           281.4308                                                      0.0691
                           321.4438                                                      0.0771
                           361.4363                                                      0.0850
                           401.4708                                                      0.0925
                           441.4758                                                      0.1003
                           481.5119                                                      0.1076
                           521.5021                                                      0.1148
                           561.5112                                                      0.1220
                           601.5342                                                      0.1294
                           641.5365                                                      0.1363
                           681.6136                                                      0.1431
                           721.5411                                                      0.1502
                           761.5984                                                      0.1565
                           797.7672                                                      0.1623
