Repository: IDAnton/isotherm-analyzer

File: data/reports 2/A118_AH-64_Vlasova_iq_phisy_st2_2019_01_30_17_03_46_report_01.txt (part 2 of 2)
                          Relative                                                  Volume @ STP
                          Pressure                                                         
                                                                                        cc/g
                  0.0141254                            38.55                                  37.9
                  0.0158489                            39.35                                  38.43
                  0.0177828                            40.19                                  39.03
                  0.0199526                            40.96                                  39.7
                  0.0223872                            41.76                                  40.45
                  0.0246431                            42.47                                  41.15
                  0.0260599                            42.9                                   41.59
                  0.0274766                            43.31                                  42.03
                  0.0288934                            43.72                                  42.47
                  0.0312623                            44.36                                  43.2
                  0.0336313                            44.97                                  43.93
                  0.0360002                            45.54                                  44.67
                  0.0390043                            46.21                                  45.6
                  0.0420084                            46.85                                  46.53
                  0.0450125                            47.46                                  47.45
                  0.0474025                            47.93                                  48.19
                  0.0497925                            48.38                                  48.5
                  0.0521825                            48.83                                  48.75
                  0.0549159                            49.32                                  49.04
                  0.0576494                            49.8                                   49.33
                  0.0603829                            50.24                                  49.62
                  0.063589                             50.73                                  49.96
                  0.0667951                            51.21                                  50.31
                  0.0700012                            51.7                                   50.65
                  0.0736681                            52.25                                  51.04
                  0.0773349                            52.78                                  51.43
                  0.0810018                            53.27                                  51.82
                  0.0849305                            53.78                                  52.24
                  0.0888591                            54.28                                  52.65
                  0.0927878                            54.76                                  53.07
                  0.09659                              55.22                                  53.48
                  0.100392                             55.66                                  53.88
                  0.104194                             56.11                                  54.29
                  0.107598                             56.5                                   54.65
                  0.111002                             56.89                                  55.01
                  0.114405                             57.26                                  55.37
                  0.121239                             57.98                                  56.1
                  0.128073                             58.66                                  56.83
                  0.134906                             59.34                                  57.56
                  0.141696                             60.02                                  58.28
                  0.148486                             60.71                                  59
                  0.155277                             61.39                                  59.67
                  0.161445                             61.98                                  60.2
                  0.167613                             62.57                                  60.73
                  0.173781                             63.14                                  61.27
                  0.180589                             63.73                                  61.86
                  0.187398                             64.3                                   62.45
                  0.194206                             64.87                                  63.04
                  0.200827                             65.43                                  63.61
                  0.207448                             66                                     64.18
                  0.214068                             66.57                                  64.75
                  0.220112                             67.09                                  65.28
                  0.226155                             67.61                                  65.8
                  0.232199                             68.12                                  66.32
                  0.238755                             68.66                                  66.89
                  0.245311                             69.2                                   67.46
                  0.251866                             69.74                                  68.03
                  0.258072                             70.23                                  68.59
                  0.264278                             70.73                                  69.15
                  0.270484                             71.22                                  69.72
                  0.276294                             71.68                                  70.25
                  0.282103                             72.15                                  70.78
                  0.287912                             72.61                                  71.31
                  0.293606                             73.06                                  71.84
                  0.299301                             73.52                                  72.36
                  0.304995                             73.99                                  72.88
                  0.31298                              74.65                                  73.61
                  0.320966                             75.31                                  74.34
                  0.328952                             75.96                                  75.07
                  0.335973                             76.52                                  75.71
                  0.342995                             77.08                                  76.35
                  0.350016                             77.64                                  76.99
                  0.356469                             78.15                                  77.65
                  0.362922                             78.67                                  78.32
                  0.369374                             79.18                                  78.99
                  0.375549                             79.79                                  79.62
                  0.381723                             80.3                                   80.26
                  0.387898                             80.81                                  80.9
                  0.393997                             81.6                                   81.53
                  0.400096                             82.11                                  82.16
                  0.406195                             82.6                                   82.83
                  0.412348                             83.56                                  83.53
                  0.418501                             84.07                                  84.23
                  0.424653                             84.58                                  84.93
                  0.430927                             85.68                                  85.68
                  0.437201                             86.2                                   86.48
                  0.443475                             87.47                                  87.28
                  0.44989                              88.02                                  88.1
                  0.456305                             88.58                                  88.91
                  0.46272                              90.06                                  89.73
                  0.469257                             90.62                                  90.56
                  0.475795                             91.19                                  91.39
                  0.482333                             91.75                                  92.27
                  0.488949                             93.42                                  93.2
                  0.495565                             93.98                                  94.12
                  0.502182                             96.03                                  95.05
                  0.508814                             96.64                                  96.32
                  0.515445                             97.24                                  97.72
                  0.522077                             99.9                                   99.11
                  0.528652                            100.5                                  100.5
                  0.535227                            101.1                                  101.9
                  0.541803                            103.7                                  103.3
                  0.548246                            104.3                                  104.6
                  0.554689                            106.9                                  106
                  0.561132                            107.5                                  107.3
                  0.567372                            108                                    108.6
                  0.573611                            110.8                                  109.9
                  0.579851                            111.3                                  111.3
                  0.585823                            111.8                                  112.5
                  0.591795                            114.7                                  113.8
                  0.597768                            115.2                                  115
                  0.603422                            119.3                                  117
                  0.609076                            119.8                                  119.3
                  0.61473                             120.3                                  121.7
                  0.620029                            125.6                                  123.9
                  0.625329                            126                                    126.1
                  0.630628                            126.5                                  128.3
                  0.635554                            131.8                                  130.4
                  0.640481                            132.3                                  132.5
                  0.645407                            132.7                                  134.5
                  0.649959                            137.8                                  136.4
                  0.654511                            138.2                                  138.8
                  0.659062                            144.6                                  141.8
                  0.663257                            145                                    144.6
                  0.667451                            145.4                                  147.3
                  0.671645                            153.5                                  150.1
                  0.675514                            153.8                                  152.6
                  0.679384                            154.1                                  155.2
                  0.683254                            154.4                                  157.7
                  0.686846                            162.1                                  160.1
                  0.690438                            162.4                                  162.4
                  0.69403                             162.7                                  164.8
                  0.697404                            170.1                                  167
                  0.700777                            170.4                                  169.2
                  0.70415                             170.6                                  171.5
                  0.707369                            170.9                                  174.1
                  0.710588                            179.2                                  176.7
                  0.713806                            179.4                                  179.4
                  0.716937                            179.7                                  181.9
                  0.720067                            188.2                                  184.5
                  0.723197                            188.4                                  187.1
                  0.726299                            188.6                                  189.6
                  0.729401                            188.8                                  192.2
                  0.732503                            197.1                                  194.7
                  0.735624                            197.3                                  197.3
                  0.738745                            197.5                                  199.8
                  0.741867                            204.9                                  202.4
                  0.745034                            205.1                                  205
                  0.748201                            205.3                                  207.6
                  0.751368                            212.9                                  210.2
                  0.754577                            213.1                                  213
                  0.757785                            213.3                                  215.9
                  0.760994                            221.7                                  218.8
                  0.764197                            221.9                                  221.7
                  0.767401                            222.1                                  224.6
                  0.770604                            230.4                                  227.5
                  0.773704                            230.6                                  230.4
                  0.776803                            230.7                                  233.2
                  0.779903                            238.6                                  236
                  0.782734                            238.8                                  238.6
                  0.785565                            239                                    241.1
                  0.788395                            246.8                                  243.7
                  0.790713                            246.9                                  245.8
                  0.79303                             247                                    247.9
                  0.795348                            247.1                                  250
                  0.796813                            253.6                                  251.4
                  0.798279                            253.7                                  252.7
                  0.799744                            253.7                                  254
                  0.802865                            253.9                                  256.7
                  0.805986                            260.1                                  259.1
                  0.809107                            260.2                                  261.4
                  0.811285                            265.5                                  263
                  0.813463                            265.6                                  264.6
                  0.815641                            265.7                                  266.3
                  0.817839                            265.8                                  267.9
                  0.820037                            271.3                                  269.5
                  0.822235                            271.4                                  271.2
                  0.824511                            271.5                                  272.9
                  0.826787                            276.3                                  274.6
                  0.829063                            276.4                                  276.3
                  0.831001                            276.5                                  277.7
                  0.832939                            280.7                                  279.1
                  0.834877                            280.8                                  280.6
                  0.836817                            280.9                                  282
                  0.838757                            285.1                                  283.5
                  0.840698                            285.1                                  284.9
                  0.842707                            285.2                                  286.4
                  0.844717                            289.4                                  287.9
                  0.846726                            289.5                                  289.4
                  0.848581                            289.5                                  290.8
                  0.850435                            293.6                                  292.2
                  0.852289                            293.6                                  293.6
                  0.85395                             293.7                                  294.3
                  0.855611                            293.7                                  294.9
                  0.857272                            296                                    295.4
                  0.858993                            296.1                                  296.1
                  0.860713                            296.1                                  296.7
                  0.862433                            297.9                                  297.3
                  0.864215                            297.9                                  297.9
                  0.865997                            298                                    298.6
                  0.867778                            299.2                                  299.2
                  0.869337                            300.4                                  299.8
                  0.870895                            300.5                                  300.3
                  0.872453                            300.5                                  300.8
                  0.873868                            300.6                                  301.1
                  0.875283                            301.8                                  301.4
                  0.876698                            301.8                                  301.7
                  0.878163                            301.8                                  302
                  0.879628                            301.9                                  302.3
                  0.881093                            302.7                                  302.6
                  0.88261                             302.8                                  302.9
                  0.884128                            303.5                                  303.2
                  0.885645                            303.5                                  303.5
                  0.887187                            303.6                                  303.8
                  0.888729                            304.4                                  304.1
                  0.890271                            304.4                                  304.4
                  0.891499                            304.5                                  304.7
                  0.892728                            305.2                                  304.9
                  0.893956                            305.2                                  305.2
                  0.895229                            305.3                                  305.5
                  0.896501                            306.1                                  305.7
                  0.897773                            306.1                                  306
                  0.899091                            306.2                                  306.3
                  0.900408                            306.2                                  306.5
                  0.901726                            306.9                                  306.8
                  0.902923                            306.9                                  307
                  0.90412                             307.3                                  307.2
                  0.905316                            307.3                                  307.3
                  0.90647                             307.4                                  307.5
                  0.907624                            307.8                                  307.6
                  0.908778                            307.8                                  307.8
                  0.909901                            307.8                                  307.9
                  0.911023                            308.2                                  308.1
                  0.912146                            308.2                                  308.2
                  0.913194                            308.3                                  308.4
                  0.914242                            308.7                                  308.5
                  0.91529                             308.7                                  308.7
                  0.916322                            308.8                                  308.8
                  0.917354                            308.8                                  308.9
                  0.918386                            309.1                                  309.1
                  0.919365                            309.2                                  309.2
                  0.920344                            309.5                                  309.3
                  0.921323                            309.5                                  309.5
                  0.922271                            309.5                                  309.6
                  0.923219                            309.8                                  309.7
                  0.924167                            309.9                                  309.9
                  0.925105                            309.9                                  310
                  0.926044                            310.2                                  310.1
                  0.926983                            310.2                                  310.2
                  0.927854                            310.2                                  310.3
                  0.928725                            310.4                                  310.4
                  0.929597                            310.5                                  310.5
                  0.930477                            310.8                                  310.6
                  0.931356                            310.8                                  310.7
                  0.932236                            310.8                                  310.8
                  0.933039                            310.8                                  310.9
                  0.933842                            311.1                                  311
                  0.934645                            311.1                                  311.1
                  0.935465                            311.3                                  311.2
                  0.936285                            311.3                                  311.3
                  0.937104                            311.3                                  311.4
                  0.93785                             311.6                                  311.5
                  0.938596                            311.6                                  311.6
                  0.939342                            311.6                                  311.7
                  0.940095                            311.9                                  311.8
                  0.940847                            311.9                                  311.9
                  0.9416                              311.9                                  312
                  0.942304                            312.1                                  312
                  0.943008                            312.1                                  312.1
                  0.943712                            312.3                                  312.2
                  0.944391                            312.3                                  312.3
                  0.945071                            312.3                                  312.4
                  0.945751                            312.5                                  312.5
                  0.946436                            312.5                                  312.5
                  0.947121                            312.7                                  312.6
                  0.947805                            312.8                                  312.7
                  0.948418                            312.8                                  312.8
                  0.949031                            312.8                                  312.9
                  0.949644                            312.8                                  312.9
== Analysis Data ==
                                               Administrative information

Analysis performed on:                                                        2019/01/30
Analysis performed by:                                                        Ayupov5.20
Comments:                                                                     AH-64 Vlasova
Instrument:                                                                   Autosorb iQ S/N:14715112301 Station: 2
Instrument version:                                                           5.20.17081
Software version:                                                             5.2
 
                                                   Sample information

Id:                                                                           AH-64
Description:                                                                   
Weight:                                                                       0.1032 g
 
                                                  Analysis information

Analysis gas:                                                                 Nitrogen
Cross Section Area:                                                           16.2 
Molecular weight:                                                             28.0134 
Non-ideality correction:                                                      6.58e-05 
Ambient temperature:                                                          300 K
== Data Reduction Parameters ==
                  Thermal Transpiration: off    Eff. mol. diameter (D): 3.54 Å      Eff. cell stem diam. (d): 3.8000 mm
Adsorbate model   Nitrogen                      Temperature       77.350K
                  Molec. Wt.: 28.013            Cross Section:    16.200  Å²        Liquid Density:   0.808  g/cc
                  Contact Angle: 0.0  degrees   Surf. Tension:    8.850  erg/cm²
                  Critical Temp.: 126.200  K    Critical Press.:  33.500  atm       SuperCritic. K.:  1.000
                  Avg. Diameter:0.300  nm       Polarizability:   1.460  (cc/molec) x 10-24Magn. Suscept.:2.000
                  Molec. Density6.700  (mol/cm²)x1014
Adsorbent model   Oxygen/Zeolite
                  Atom Diameter: 0.276  nm      Surf. Atom Dens.: 13.100  (mol/cm²)x1014Polarizability: 2.500  (cc/molec)x10-24
                                                Magn. Susc.:      1.300  (cc/molec)x10-29
== Volume/Area summary ==
                                                   Surface Area Data
 
MultiPoint BET                                                                           2.259e+02 m²/g
BJH method cumulative adsorption surface area                                            2.100e+02 m²/g
BJH method cumulative desorption surface area                                            2.682e+02 m²/g
DFT cumulative surface area                                                              2.135e+02 m²/g
 
                                                    Pore Volume Data
 
Total pore volume for pores with Diameter
less than 2756.97 Å at P/Po = 0.992940                                                   4.978e-01 cc/g
BJH method cumulative adsorption pore volume                                             4.918e-01 cc/g
BJH method cumulative desorption pore volume                                             5.245e-01 cc/g
DFT method cumulative pore volume                                                        4.754e-01 cc/g
 
                                                     Pore Size Data
 
Average pore Diameter                                                                    8.816e+01 Å
BJH method adsorption pore Diameter (Mode Dv(d))                                         7.717e+01 Å
BJH method desorption pore Diameter (Mode Dv(d))                                         6.622e+01 Å
DFT pore Diameter (Mode)                                                                 8.145e+01 Å
