Repository: IDAnton/isotherm-analyzer

File: data/reports/AY23-106 CKO N19 2893 QSDFT Slit Adsorption (DFT method  Pore Size Distribution (log)).txt
                         Quantachrome ASWin™ - Automated Gas Sorption Data
                                     Acquisition and Reduction
                                ©1994-2013, Quantachrome Instruments
                                            version 2.02

Analysis                                          Report
Operator:      Ayupov         Date:04/08/23       Operator: Ayupov              Date:2023/04/11
Sample ID:     AY23-106 CKO N19    Filename:      AY23-106 CKO N19 2893 QSDFT Slit Adsorption.raw
Sample Desc:   Jelezkij            Comment:        
Outgas Time:   16.0 hrs            Outgas Temp:   150.0 °C            Sample Weight: 0.0532 g
Analysis gas:  NITROGEN            Molec. Wt:     28.0134 g           Non-ideality:  6.595e-05 1/Torr
Analysis Time: 1130.6 min          Instrument:    Autosorb Station 2  Bath temp.:    77.35 K
                                     Data Reduction Parameters
               Thermal Transpiration: offEff. mol. diameter (D): 1.00 ÅEff. cell stem diam. (d): 1.0000 mm
 
DFT method     Calc. Model: N2 at 77 K on carbon (slit pore, QSDFT equilibrium model)
               Rel. press. range: 0.0000 - 1.0000                     Moving pt. avg: 5
Adsorbate      Nitrogen                 Temperature    77.350K
               Molec. Wt.: 28.013       Cross Section: 16.200  Å²     Liquid Density: 0.808  g/cc

     Pore width          Cumulative          Cumulative           dV(log d)           dS(log d)
                         Pore Volume        Surface Area                                   
         nm                 cc/g                m²/g                cc/g                m²/g

         0.6140              7.4723e-02          2.7743e+02          7.6753e-01          2.3049e+03
         0.6660              1.0165e-01          3.5817e+02          8.3895e-01          2.3758e+03
         0.7230              1.3225e-01          4.4284e+02          9.2639e-01          2.4170e+03
         0.7850              1.6629e-01          5.2996e+02          9.9939e-01          2.4252e+03
         0.8520              2.0303e-01          6.1690e+02          1.0674e+00          2.3950e+03
         0.9260              2.4266e-01          7.0359e+02          1.1220e+00          2.3231e+03
         1.0070              2.8446e-01          7.8785e+02          1.1730e+00          2.2334e+03
         1.0960              3.2855e-01          8.6945e+02          1.2390e+00          2.1603e+03
         1.1930              3.7541e-01          9.4881e+02          1.3377e+00          2.1303e+03
         1.2990              4.2650e-01          1.0278e+03          1.4673e+00          2.1369e+03
         1.4160              4.8340e-01          1.1084e+03          1.6105e+00          2.1535e+03
         1.5430              5.4559e-01          1.1894e+03          1.7426e+00          2.1485e+03
         1.6820              6.1289e-01          1.2703e+03          1.8339e+00          2.0903e+03
         1.8340              6.8334e-01          1.3487e+03          1.8653e+00          1.9647e+03
         2.0000              7.5427e-01          1.4214e+03          1.8388e+00          1.7858e+03
         2.1830              8.2427e-01          1.4875e+03          1.7537e+00          1.5699e+03
         2.3820              8.8984e-01          1.5446e+03          1.6109e+00          1.3307e+03
         2.6000              9.4960e-01          1.5925e+03          1.4341e+00          1.0939e+03
         2.8380              1.0025e+00          1.6316e+03          1.2443e+00          8.7511e+02
         3.0990              1.0481e+00          1.6627e+03          1.0567e+00          6.8161e+02
         3.3850              1.0865e+00          1.6866e+03          8.9585e-01          5.2625e+02
         3.6980              1.1192e+00          1.7052e+03          7.7293e-01          4.1326e+02
         4.0390              1.1476e+00          1.7198e+03          6.7888e-01          3.3158e+02
         4.4130              1.1728e+00          1.7317e+03          6.0917e-01          2.7215e+02
         4.8230              1.1958e+00          1.7416e+03          5.4512e-01          2.2344e+02
         5.2700              1.2160e+00          1.7497e+03          4.7065e-01          1.7748e+02
         5.7600              1.2333e+00          1.7560e+03          4.0549e-01          1.4012e+02
         6.2960              1.2485e+00          1.7611e+03          3.5739e-01          1.1284e+02
         6.8830              1.2619e+00          1.7652e+03          3.0831e-01          8.8776e+01
         7.5240              1.2731e+00          1.7683e+03          2.6410e-01          6.9167e+01
         8.2270              1.2829e+00          1.7707e+03          2.4027e-01          5.7532e+01
         8.9950              1.2922e+00          1.7729e+03          2.2859e-01          4.9753e+01
         9.8350              1.3010e+00          1.7748e+03          2.1445e-01          4.2273e+01
        10.7550              1.3091e+00          1.7763e+03          1.9883e-01          3.5875e+01
        11.7610              1.3166e+00          1.7776e+03          1.9183e-01          3.1827e+01
        12.8610              1.3242e+00          1.7788e+03          1.8042e-01          2.7742e+01
        14.0660              1.3311e+00          1.7799e+03          1.5711e-01          2.2206e+01
        15.3830              1.3369e+00          1.7807e+03          1.4295e-01          1.8166e+01
        16.8250              1.3424e+00          1.7813e+03          1.3492e-01          1.5669e+01
        18.4020              1.3476e+00          1.7819e+03          1.2385e-01          1.3099e+01
        20.1280              1.3522e+00          1.7824e+03          1.2512e-01          1.1909e+01
        22.0160              1.3574e+00          1.7829e+03          1.2331e-01          1.0928e+01
        24.0820              1.3620e+00          1.7833e+03          1.0355e-01          8.5672e+00
        26.3430              1.3657e+00          1.7836e+03          8.9597e-02          6.8409e+00
        28.8160              1.3693e+00          1.7838e+03          8.0733e-02          5.7185e+00
        31.5220              1.3713e+00          1.7840e+03          5.3164e-02          3.2446e+00
        34.4820              1.3738e+00          1.7841e+03          6.3928e-02          3.7080e+00

                                             DFT method summary
                                     Pore volume =         1.364 cc/g
                                    Surface area =      1763.350 m²/g
                          Lower confidence limit =         0.614 nm
                                   Fitting error =         0.417 %
                         Pore width (Mode(dLog)) =         1.834 nm
 
                            Moving point average :         5

File: data/reports/AY23-106 CKO N19 2893 QSDFT Slit Adsorption (DFT method  Pore Size Distribution).txt
                         Quantachrome ASWin™ - Automated Gas Sorption Data
                                     Acquisition and Reduction
                                ©1994-2013, Quantachrome Instruments
                                            version 2.02

Analysis                                          Report
Operator:      Ayupov         Date:04/08/23       Operator: Ayupov              Date:2023/04/11
Sample ID:     AY23-106 CKO N19    Filename:      AY23-106 CKO N19 2893 QSDFT Slit Adsorption.raw
Sample Desc:   Jelezkij            Comment:        
Outgas Time:   16.0 hrs            Outgas Temp:   150.0 °C            Sample Weight: 0.0532 g
Analysis gas:  NITROGEN            Molec. Wt:     28.0134 g           Non-ideality:  6.595e-05 1/Torr
Analysis Time: 1130.6 min          Instrument:    Autosorb Station 2  Bath temp.:    77.35 K
                                     Data Reduction Parameters
               Thermal Transpiration: offEff. mol. diameter (D): 1.00 ÅEff. cell stem diam. (d): 1.0000 mm
 
DFT method     Calc. Model: N2 at 77 K on carbon (slit pore, QSDFT equilibrium model)
               Rel. press. range: 0.0000 - 1.0000                     Moving pt. avg: 5
Adsorbate      Nitrogen                 Temperature    77.350K
               Molec. Wt.: 28.013       Cross Section: 16.200  Å²     Liquid Density: 0.808  g/cc

     Pore width          Cumulative          Cumulative             dV(d)               dS(d)
                         Pore Volume        Surface Area                                   
         nm                 cc/g                m²/g               cc/nm/g             m²/nm/g

         0.6140              7.4723e-02          2.7743e+02          4.8412e-01          1.5770e+03
         0.6660              1.0165e-01          3.5817e+02          5.1779e-01          1.5527e+03
         0.7230              1.3225e-01          4.4284e+02          5.3690e-01          1.4853e+03
         0.7850              1.6629e-01          5.2996e+02          5.4903e-01          1.4052e+03
         0.8520              2.0303e-01          6.1690e+02          5.4826e-01          1.2977e+03
         0.9260              2.4266e-01          7.0359e+02          5.3567e-01          1.1715e+03
         1.0070              2.8446e-01          7.8785e+02          5.1598e-01          1.0402e+03
         1.0960              3.2855e-01          8.6945e+02          4.9535e-01          9.1682e+02
         1.1930              3.7541e-01          9.4881e+02          4.8316e-01          8.1818e+02
         1.2990              4.2650e-01          1.0278e+03          4.8200e-01          7.4530e+02
         1.4160              4.8340e-01          1.1084e+03          4.8627e-01          6.8869e+02
         1.5430              5.4559e-01          1.1894e+03          4.8970e-01          6.3788e+02
         1.6820              6.1289e-01          1.2703e+03          4.8417e-01          5.8226e+02
         1.8340              6.8334e-01          1.3487e+03          4.6350e-01          5.1530e+02
         2.0000              7.5427e-01          1.4214e+03          4.2730e-01          4.3821e+02
         2.1830              8.2427e-01          1.4875e+03          3.8251e-01          3.6123e+02
         2.3820              8.8984e-01          1.5446e+03          3.2950e-01          2.8664e+02
         2.6000              9.4960e-01          1.5925e+03          2.7410e-01          2.1992e+02
         2.8380              1.0025e+00          1.6316e+03          2.2211e-01          1.6445e+02
         3.0990              1.0481e+00          1.6627e+03          1.7492e-01          1.1918e+02
         3.3850              1.0865e+00          1.6866e+03          1.3435e-01          8.3600e+01
         3.6980              1.1192e+00          1.7052e+03          1.0446e-01          5.9115e+01
         4.0390              1.1476e+00          1.7198e+03          8.3081e-02          4.2890e+01
         4.4130              1.1728e+00          1.7317e+03          6.7394e-02          3.1842e+01
         4.8230              1.1958e+00          1.7416e+03          5.6112e-02          2.4268e+01
         5.2700              1.2160e+00          1.7497e+03          4.5300e-02          1.8001e+01
         5.7600              1.2333e+00          1.7560e+03          3.5258e-02          1.2870e+01
         6.2960              1.2485e+00          1.7611e+03          2.8340e-02          9.4651e+00
         6.8830              1.2619e+00          1.7652e+03          2.2883e-02          6.9896e+00
         7.5240              1.2731e+00          1.7683e+03          1.7418e-02          4.8244e+00
         8.2270              1.2829e+00          1.7707e+03          1.3982e-02          3.5378e+00
         8.9950              1.2922e+00          1.7729e+03          1.2136e-02          2.8213e+00
         9.8350              1.3010e+00          1.7748e+03          1.0451e-02          2.1901e+00
        10.7550              1.3091e+00          1.7763e+03          8.7400e-03          1.6644e+00
        11.7610              1.3166e+00          1.7776e+03          7.5473e-03          1.3229e+00
        12.8610              1.3242e+00          1.7788e+03          6.9027e-03          1.1140e+00
        14.0660              1.3311e+00          1.7799e+03          5.6931e-03          8.5465e-01
        15.3830              1.3369e+00          1.7807e+03          4.3894e-03          5.9542e-01
        16.8250              1.3424e+00          1.7813e+03          3.8591e-03          4.7245e-01
        18.4020              1.3476e+00          1.7819e+03          3.2556e-03          3.6877e-01
        20.1280              1.3522e+00          1.7824e+03          2.6921e-03          2.7211e-01
        22.0160              1.3574e+00          1.7829e+03          2.7152e-03          2.5182e-01
        24.0820              1.3620e+00          1.7833e+03          2.2469e-03          1.9532e-01
        26.3430              1.3657e+00          1.7836e+03          1.6430e-03          1.3109e-01
        28.8160              1.3693e+00          1.7838e+03          1.4631e-03          1.0921e-01
        31.5220              1.3713e+00          1.7840e+03          7.1542e-04          4.5294e-02
        34.4820              1.3738e+00          1.7841e+03          8.4183e-04          4.8828e-02

                                             DFT method summary
                                     Pore volume =         1.364 cc/g
                                    Surface area =      1763.350 m²/g
                          Lower confidence limit =         0.614 nm
                                   Fitting error =         0.417 %
                               Pore width (Mode) =         0.785 nm
 
                            Moving point average :         5

File: data/reports/AY23-110 Ni N1 2897 QSDFT Slit Adsorption (DFT method  Pore Size Distribution (log)).txt
                         Quantachrome ASWin™ - Automated Gas Sorption Data
                                     Acquisition and Reduction
                                ©1994-2013, Quantachrome Instruments
                                            version 2.02

Analysis                                          Report
Operator:      Ayupov         Date:04/08/23       Operator: Ayupov              Date:2023/04/11
Sample ID:     AY23-110 Ni N1      Filename:      AY23-110 Ni N1 2897 QSDFT Slit Adsorption.raw
Sample Desc:   Jelezkij            Comment:        
Outgas Time:   24.0 hrs            Outgas Temp:   300.0 °C            Sample Weight: 0.0678 g
Analysis gas:  NITROGEN            Molec. Wt:     28.0134 g           Non-ideality:  6.595e-05 1/Torr
Analysis Time: 800.3 min           Instrument:    Autosorb Station 4  Bath temp.:    77.35 K
                                     Data Reduction Parameters
               Thermal Transpiration: offEff. mol. diameter (D): 1.00 ÅEff. cell stem diam. (d): 1.0000 mm
 
DFT method     Calc. Model: N2 at 77 K on carbon (slit pore, QSDFT equilibrium model)
               Rel. press. range: 0.0000 - 1.0000                     Moving pt. avg: 5
Adsorbate      Nitrogen                 Temperature    77.350K
               Molec. Wt.: 28.013       Cross Section: 16.200  Å²     Liquid Density: 0.808  g/cc

     Pore width          Cumulative          Cumulative           dV(log d)           dS(log d)
                         Pore Volume        Surface Area                                   
         nm                 cc/g                m²/g                cc/g                m²/g

         0.6140              2.8207e-02          1.0444e+02          3.0414e-01          9.1334e+02
         0.6660              3.8888e-02          1.3643e+02          3.3778e-01          9.5557e+02
         0.7230              5.1294e-02          1.7064e+02          3.8064e-01          9.9026e+02
         0.7850              6.5340e-02          2.0648e+02          4.1653e-01          1.0079e+03
         0.8520              8.0715e-02          2.4279e+02          4.4917e-01          1.0061e+03
         0.9260              9.7431e-02          2.7932e+02          4.7176e-01          9.7744e+02
         1.0070              1.1498e-01          3.1474e+02          4.8506e-01          9.2750e+02
         1.0960              1.3308e-01          3.4843e+02          4.9448e-01          8.6953e+02
         1.1930              1.5155e-01          3.8000e+02          5.0764e-01          8.1773e+02
         1.2990              1.7064e-01          4.0983e+02          5.2745e-01          7.7689e+02
         1.4160              1.9076e-01          4.3860e+02          5.5327e-01          7.4599e+02
         1.5430              2.1185e-01          4.6624e+02          5.8231e-01          7.2078e+02
         1.6820              2.3418e-01          4.9314e+02          6.0941e-01          6.9410e+02
         1.8340              2.5760e-01          5.1911e+02          6.3189e-01          6.6168e+02
         2.0000              2.8183e-01          5.4378e+02          6.5186e-01          6.2596e+02
         2.1830              3.0706e-01          5.6732e+02          6.6516e-01          5.8593e+02
         2.3820              3.3250e-01          5.8910e+02          6.6321e-01          5.3758e+02
         2.6000              3.5779e-01          6.0904e+02          6.4533e-01          4.8288e+02
         2.8380              3.8232e-01          6.2691e+02          6.1210e-01          4.2300e+02
         3.0990              4.0550e-01          6.4249e+02          5.6377e-01          3.5855e+02
         3.3850              4.2662e-01          6.5551e+02          5.0746e-01          2.9566e+02
         3.6980              4.4550e-01          6.6615e+02          4.5273e-01          2.4144e+02
         4.0390              4.6230e-01          6.7482e+02          4.0238e-01          1.9679e+02
         4.4130              4.7728e-01          6.8191e+02          3.5726e-01          1.6022e+02
         4.8230              4.9067e-01          6.8773e+02          3.1238e-01          1.2861e+02
         5.2700              5.0216e-01          6.9231e+02          2.6417e-01          1.0009e+02
         5.7600              5.1182e-01          6.9585e+02          2.2334e-01          7.7532e+01
         6.2960              5.2012e-01          6.9863e+02          1.9385e-01          6.1274e+01
         6.8830              5.2736e-01          7.0084e+02          1.6615e-01          4.7784e+01
         7.5240              5.3336e-01          7.0250e+02          1.4202e-01          3.7163e+01
         8.2270              5.3864e-01          7.0384e+02          1.2849e-01          3.0836e+01
         8.9950              5.4362e-01          7.0500e+02          1.1960e-01          2.6235e+01
         9.8350              5.4818e-01          7.0596e+02          1.0884e-01          2.1617e+01
        10.7550              5.5221e-01          7.0673e+02          9.9387e-02          1.7969e+01
        11.7610              5.5601e-01          7.0740e+02          9.7290e-02          1.6041e+01
        12.8610              5.5987e-01          7.0802e+02          9.5380e-02          1.4452e+01
        14.0660              5.6354e-01          7.0856e+02          8.7928e-02          1.2243e+01
        15.3830              5.6685e-01          7.0900e+02          8.5733e-02          1.0768e+01
        16.8250              5.7028e-01          7.0942e+02          8.6429e-02          9.9410e+00
        18.4020              5.7365e-01          7.0980e+02          8.1428e-02          8.5928e+00
        20.1280              5.7670e-01          7.1011e+02          8.0584e-02          7.6992e+00
        22.0160              5.7996e-01          7.1041e+02          8.1024e-02          7.1768e+00
        24.0820              5.8312e-01          7.1069e+02          7.2752e-02          5.9534e+00
        26.3430              5.8578e-01          7.1089e+02          6.7694e-02          5.0171e+00
        28.8160              5.8850e-01          7.1109e+02          6.8486e-02          4.6652e+00
        31.5220              5.9075e-01          7.1123e+02          6.2144e-02          3.7926e+00
        34.4820              5.9361e-01          7.1140e+02          7.3403e-02          4.2576e+00

                                             DFT method summary
                                     Pore volume =         0.589 cc/g
                                    Surface area =       703.755 m²/g
                          Lower confidence limit =         0.614 nm
                                   Fitting error =         0.433 %
                         Pore width (Mode(dLog)) =         2.183 nm
 
                            Moving point average :         5

File: data/reports/AY23-110 Ni N1 2897 QSDFT Slit Adsorption (DFT method  Pore Size Distribution).txt
                         Quantachrome ASWin™ - Automated Gas Sorption Data
                                     Acquisition and Reduction
                                ©1994-2013, Quantachrome Instruments
                                            version 2.02

Analysis                                          Report
Operator:      Ayupov         Date:04/08/23       Operator: Ayupov              Date:2023/04/11
Sample ID:     AY23-110 Ni N1      Filename:      AY23-110 Ni N1 2897 QSDFT Slit Adsorption.raw
Sample Desc:   Jelezkij            Comment:        
Outgas Time:   24.0 hrs            Outgas Temp:   300.0 °C            Sample Weight: 0.0678 g
Analysis gas:  NITROGEN            Molec. Wt:     28.0134 g           Non-ideality:  6.595e-05 1/Torr
Analysis Time: 800.3 min           Instrument:    Autosorb Station 4  Bath temp.:    77.35 K
                                     Data Reduction Parameters
               Thermal Transpiration: offEff. mol. diameter (D): 1.00 ÅEff. cell stem diam. (d): 1.0000 mm
 
DFT method     Calc. Model: N2 at 77 K on carbon (slit pore, QSDFT equilibrium model)
               Rel. press. range: 0.0000 - 1.0000                     Moving pt. avg: 5
Adsorbate      Nitrogen                 Temperature    77.350K
               Molec. Wt.: 28.013       Cross Section: 16.200  Å²     Liquid Density: 0.808  g/cc

     Pore width          Cumulative          Cumulative             dV(d)               dS(d)
                         Pore Volume        Surface Area                                   
         nm                 cc/g                m²/g               cc/nm/g             m²/nm/g

         0.6140              2.8207e-02          1.0444e+02          1.8782e-01          6.1179e+02
         0.6660              3.8888e-02          1.3643e+02          2.0542e-01          6.1528e+02
         0.7230              5.1294e-02          1.7064e+02          2.1765e-01          6.0009e+02
         0.7850              6.5340e-02          2.0648e+02          2.2655e-01          5.7810e+02
         0.8520              8.0715e-02          2.4279e+02          2.2948e-01          5.4191e+02
         0.9260              9.7431e-02          2.7932e+02          2.2589e-01          4.9358e+02
         1.0070              1.1498e-01          3.1474e+02          2.1659e-01          4.3737e+02
         1.0960              1.3308e-01          3.4843e+02          2.0340e-01          3.7847e+02
         1.1930              1.5155e-01          3.8000e+02          1.9046e-01          3.2546e+02
         1.2990              1.7064e-01          4.0983e+02          1.8003e-01          2.8143e+02
         1.4160              1.9076e-01          4.3860e+02          1.7201e-01          2.4596e+02
         1.5430              2.1185e-01          4.6624e+02          1.6608e-01          2.1762e+02
         1.6820              2.3418e-01          4.9314e+02          1.6064e-01          1.9351e+02
         1.8340              2.5760e-01          5.1911e+02          1.5404e-01          1.7083e+02
         2.0000              2.8183e-01          5.4378e+02          1.4597e-01          1.4863e+02
         2.1830              3.0706e-01          5.6732e+02          1.3788e-01          1.2864e+02
         2.3820              3.3250e-01          5.8910e+02          1.2786e-01          1.0946e+02
         2.6000              3.5779e-01          6.0904e+02          1.1598e-01          9.1470e+01
         2.8380              3.8232e-01          6.2691e+02          1.0306e-01          7.5075e+01
         3.0990              4.0550e-01          6.4249e+02          8.8841e-02          5.9695e+01
         3.3850              4.2662e-01          6.5551e+02          7.3839e-02          4.5501e+01
         3.6980              4.4550e-01          6.6615e+02          6.0323e-02          3.3998e+01
         4.0390              4.6230e-01          6.7482e+02          4.9246e-02          2.5423e+01
         4.4130              4.7728e-01          6.8191e+02          4.0059e-02          1.8977e+01
         4.8230              4.9067e-01          6.8773e+02          3.2652e-02          1.4177e+01
         5.2700              5.0216e-01          6.9231e+02          2.5722e-02          1.0256e+01
         5.7600              5.1182e-01          6.9585e+02          1.9709e-02          7.2298e+00
         6.2960              5.2012e-01          6.9863e+02          1.5482e-02          5.1857e+00
         6.8830              5.2736e-01          7.0084e+02          1.2333e-02          3.7629e+00
         7.5240              5.3336e-01          7.0250e+02          9.3588e-03          2.5893e+00
         8.2270              5.3864e-01          7.0384e+02          7.5119e-03          1.8991e+00
         8.9950              5.4362e-01          7.0500e+02          6.4866e-03          1.5147e+00
         9.8350              5.4818e-01          7.0596e+02          5.4238e-03          1.1466e+00
        10.7550              5.5221e-01          7.0673e+02          4.3897e-03          8.3950e-01
        11.7610              5.5601e-01          7.0740e+02          3.7686e-03          6.6081e-01
        12.8610              5.5987e-01          7.0802e+02          3.5144e-03          5.6129e-01
        14.0660              5.6354e-01          7.0856e+02          3.0471e-03          4.5035e-01
        15.3830              5.6685e-01          7.0900e+02          2.5115e-03          3.3726e-01
        16.8250              5.7028e-01          7.0942e+02          2.3776e-03          2.8826e-01
        18.4020              5.7365e-01          7.0980e+02          2.1361e-03          2.4032e-01
        20.1280              5.7670e-01          7.1011e+02          1.7655e-03          1.7892e-01
        22.0160              5.7996e-01          7.1041e+02          1.7303e-03          1.6084e-01
        24.0820              5.8312e-01          7.1069e+02          1.5283e-03          1.3274e-01
        26.3430              5.8578e-01          7.1089e+02          1.1748e-03          9.2284e-02
        28.8160              5.8850e-01          7.1109e+02          1.1032e-03          7.9432e-02
        31.5220              5.9075e-01          7.1123e+02          8.3055e-04          5.2505e-02
        34.4820              5.9361e-01          7.1140e+02          9.6660e-04          5.6066e-02

                                             DFT method summary
                                     Pore volume =         0.589 cc/g
                                    Surface area =       703.755 m²/g
                          Lower confidence limit =         0.614 nm
                                   Fitting error =         0.433 %
                               Pore width (Mode) =         0.852 nm
 
                            Moving point average :         5

File: data/reports/AY23-118 CKO N24 2899 QSDFT Slit Adsorption (DFT method  Pore Size Distribution (log)).txt
                         Quantachrome ASWin™ - Automated Gas Sorption Data
                                     Acquisition and Reduction
                                ©1994-2013, Quantachrome Instruments
                                            version 2.02

Analysis                                          Report
Operator:      Ayupov         Date:04/13/23       Operator: Ayupov              Date:2023/04/17
Sample ID:     AY23-118 CKO N24    Filename:      AY23-118 CKO N24 2899 QSDFT Slit Adsorption.raw
Sample Desc:   Jelezkij            Comment:        
Outgas Time:   24.0 hrs            Outgas Temp:   300.0 °C            Sample Weight: 0.0459 g
Analysis gas:  NITROGEN            Molec. Wt:     28.0134 g           Non-ideality:  6.595e-05 1/Torr
Analysis Time: 1469.3 min          Instrument:    Autosorb Station 4  Bath temp.:    77.35 K
                                     Data Reduction Parameters
               Thermal Transpiration: offEff. mol. diameter (D): 1.00 ÅEff. cell stem diam. (d): 1.0000 mm
 
DFT method     Calc. Model: N2 at 77 K on carbon (slit pore, QSDFT equilibrium model)
               Rel. press. range: 0.0000 - 1.0000                     Moving pt. avg: 5
Adsorbate      Nitrogen                 Temperature    77.350K
               Molec. Wt.: 28.013       Cross Section: 16.200  Å²     Liquid Density: 0.808  g/cc

     Pore width          Cumulative          Cumulative           dV(log d)           dS(log d)
                         Pore Volume        Surface Area                                   
         nm                 cc/g                m²/g                cc/g                m²/g

         0.6140              4.3813e-02          1.6135e+02          5.2584e-01          1.5791e+03
         0.6660              6.2410e-02          2.1688e+02          6.1296e-01          1.7287e+03
         0.7230              8.5695e-02          2.8041e+02          7.5156e-01          1.9330e+03
         0.7850              1.1397e-01          3.5167e+02          8.8688e-01          2.1141e+03
         0.8520              1.4750e-01          4.2971e+02          1.0432e+00          2.2968e+03
         0.9260              1.8738e-01          5.1545e+02          1.2060e+00          2.4509e+03
         1.0070              2.3359e-01          6.0708e+02          1.3704e+00          2.5681e+03
         1.0960              2.8631e-01          7.0342e+02          1.5306e+00          2.6435e+03
         1.1930              3.4499e-01          8.0224e+02          1.6847e+00          2.6802e+03
         1.2990              4.0957e-01          9.0235e+02          1.8288e+00          2.6784e+03
         1.4160              4.8029e-01          1.0032e+03          1.9555e+00          2.6358e+03
         1.5430              5.5524e-01          1.1016e+03          2.0580e+00          2.5526e+03
         1.6820              6.3404e-01          1.1967e+03          2.1293e+00          2.4313e+03
         1.8340              7.1541e-01          1.2872e+03          2.1614e+00          2.2725e+03
         2.0000              7.9759e-01          1.3712e+03          2.1467e+00          2.0785e+03
         2.1830              8.7948e-01          1.4483e+03          2.0793e+00          1.8549e+03
         2.3820              9.5784e-01          1.5163e+03          1.9566e+00          1.6090e+03
         2.6000              1.0311e+00          1.5748e+03          1.7889e+00          1.3565e+03
         2.8380              1.0976e+00          1.6237e+03          1.5936e+00          1.1129e+03
         3.0990              1.1565e+00          1.6636e+03          1.3920e+00          8.9268e+02
         3.3850              1.2078e+00          1.6954e+03          1.2071e+00          7.0804e+02
         3.6980              1.2522e+00          1.7206e+03          1.0540e+00          5.6384e+02
         4.0390              1.2910e+00          1.7407e+03          9.3550e-01          4.5624e+02
         4.4130              1.3259e+00          1.7571e+03          8.4194e-01          3.7511e+02
         4.8230              1.3575e+00          1.7707e+03          7.5652e-01          3.0914e+02
         5.2700              1.3857e+00          1.7819e+03          6.6913e-01          2.5158e+02
         5.7600              1.4107e+00          1.7910e+03          5.8648e-01          2.0247e+02
         6.2960              1.4327e+00          1.7983e+03          5.1472e-01          1.6225e+02
         6.8830              1.4519e+00          1.8042e+03          4.4998e-01          1.2911e+02
         7.5240              1.4685e+00          1.8088e+03          3.9422e-01          1.0317e+02
         8.2270              1.4832e+00          1.8125e+03          3.5499e-01          8.5056e+01
         8.9950              1.4967e+00          1.8157e+03          3.2906e-01          7.1963e+01
         9.8350              1.5093e+00          1.8183e+03          3.0389e-01          6.0404e+01
        10.7550              1.5208e+00          1.8205e+03          2.7814e-01          5.0405e+01
        11.7610              1.5313e+00          1.8224e+03          2.6156e-01          4.3424e+01
        12.8610              1.5415e+00          1.8240e+03          2.5207e-01          3.8355e+01
        14.0660              1.5513e+00          1.8255e+03          2.4570e-01          3.3876e+01
        15.3830              1.5608e+00          1.8267e+03          2.4281e-01          3.0248e+01
        16.8250              1.5702e+00          1.8278e+03          2.3125e-01          2.6636e+01
        18.4020              1.5790e+00          1.8288e+03          2.0514e-01          2.2217e+01
        20.1280              1.5868e+00          1.8297e+03          1.7444e-01          1.7714e+01
        22.0160              1.5935e+00          1.8303e+03          1.3670e-01          1.2870e+01
        24.0820              1.5982e+00          1.8308e+03          9.6351e-02          8.1565e+00
        26.3430              1.6014e+00          1.8310e+03          7.7447e-02          5.7140e+00
        28.8160              1.6044e+00          1.8312e+03          7.8955e-02          5.2630e+00
        31.5220              1.6073e+00          1.8314e+03          8.2602e-02          5.0354e+00
        34.4820              1.6111e+00          1.8316e+03          9.7924e-02          5.6809e+00

                                             DFT method summary
                                     Pore volume =         1.600 cc/g
                                    Surface area =      1816.517 m²/g
                          Lower confidence limit =         0.614 nm
                                   Fitting error =         0.453 %
                         Pore width (Mode(dLog)) =         1.834 nm
 
                            Moving point average :         5

File: data/reports/AY23-118 CKO N24 2899 QSDFT Slit Adsorption (DFT method  Pore Size Distribution).txt
                         Quantachrome ASWin™ - Automated Gas Sorption Data
                                     Acquisition and Reduction
                                ©1994-2013, Quantachrome Instruments
                                            version 2.02

Analysis                                          Report
Operator:      Ayupov         Date:04/13/23       Operator: Ayupov              Date:2023/04/17
Sample ID:     AY23-118 CKO N24    Filename:      AY23-118 CKO N24 2899 QSDFT Slit Adsorption.raw
Sample Desc:   Jelezkij            Comment:        
Outgas Time:   24.0 hrs            Outgas Temp:   300.0 °C            Sample Weight: 0.0459 g
Analysis gas:  NITROGEN            Molec. Wt:     28.0134 g           Non-ideality:  6.595e-05 1/Torr
Analysis Time: 1469.3 min          Instrument:    Autosorb Station 4  Bath temp.:    77.35 K
                                     Data Reduction Parameters
               Thermal Transpiration: offEff. mol. diameter (D): 1.00 ÅEff. cell stem diam. (d): 1.0000 mm
 
DFT method     Calc. Model: N2 at 77 K on carbon (slit pore, QSDFT equilibrium model)
               Rel. press. range: 0.0000 - 1.0000                     Moving pt. avg: 5
Adsorbate      Nitrogen                 Temperature    77.350K
               Molec. Wt.: 28.013       Cross Section: 16.200  Å²     Liquid Density: 0.808  g/cc

     Pore width          Cumulative          Cumulative             dV(d)               dS(d)
                         Pore Volume        Surface Area                                   
         nm                 cc/g                m²/g               cc/nm/g             m²/nm/g

         0.6140              4.3813e-02          1.6135e+02          3.0833e-01          1.0043e+03
         0.6660              6.2410e-02          2.1688e+02          3.5764e-01          1.0680e+03
         0.7230              8.5695e-02          2.8041e+02          4.0852e-01          1.1144e+03
         0.7850              1.1397e-01          3.5167e+02          4.5605e-01          1.1494e+03
         0.8520              1.4750e-01          4.2971e+02          5.0040e-01          1.1649e+03
         0.9260              1.8738e-01          5.1545e+02          5.3899e-01          1.1586e+03
         1.0070              2.3359e-01          6.0708e+02          5.7044e-01          1.1313e+03
         1.0960              2.8631e-01          7.0342e+02          5.9233e-01          1.0825e+03
         1.1930              3.4499e-01          8.0224e+02          6.0499e-01          1.0188e+03
         1.2990              4.0957e-01          9.0235e+02          6.0924e-01          9.4441e+02
         1.4160              4.8029e-01          1.0032e+03          6.0445e-01          8.6236e+02
         1.5430              5.5524e-01          1.1016e+03          5.9013e-01          7.7451e+02
         1.6820              6.3404e-01          1.1967e+03          5.6692e-01          6.8438e+02
         1.8340              7.1541e-01          1.2872e+03          5.3533e-01          5.9497e+02
         2.0000              7.9759e-01          1.3712e+03          4.9506e-01          5.0637e+02
         2.1830              8.7948e-01          1.4483e+03          4.4750e-01          4.2137e+02
         2.3820              9.5784e-01          1.5163e+03          3.9375e-01          3.4146e+02
         2.6000              1.0311e+00          1.5748e+03          3.3610e-01          2.6851e+02
         2.8380              1.0976e+00          1.6237e+03          2.7922e-01          2.0554e+02
         3.0990              1.1565e+00          1.6636e+03          2.2571e-01          1.5277e+02
         3.3850              1.2078e+00          1.6954e+03          1.7932e-01          1.1123e+02
         3.6980              1.2522e+00          1.7206e+03          1.4198e-01          8.0423e+01
         4.0390              1.2910e+00          1.7407e+03          1.1390e-01          5.8827e+01
         4.4130              1.3259e+00          1.7571e+03          9.3146e-02          4.3899e+01
         4.8230              1.3575e+00          1.7707e+03          7.7084e-02          3.3243e+01
         5.2700              1.3857e+00          1.7819e+03          6.3226e-02          2.5050e+01
         5.7600              1.4107e+00          1.7910e+03          5.0966e-02          1.8580e+01
         6.2960              1.4327e+00          1.7983e+03          4.0936e-02          1.3672e+01
         6.8830              1.4519e+00          1.8042e+03          3.2714e-02          9.9516e+00
         7.5240              1.4685e+00          1.8088e+03          2.5895e-02          7.1656e+00
         8.2270              1.4832e+00          1.8125e+03          2.0942e-02          5.3012e+00
         8.9950              1.4967e+00          1.8157e+03          1.7670e-02          4.1052e+00
         9.8350              1.5093e+00          1.8183e+03          1.5000e-02          3.1694e+00
        10.7550              1.5208e+00          1.8205e+03          1.2423e-02          2.3832e+00
        11.7610              1.5313e+00          1.8224e+03          1.0461e-02          1.8359e+00
        12.8610              1.5415e+00          1.8240e+03          9.2541e-03          1.4922e+00
        14.0660              1.5513e+00          1.8255e+03          8.1599e-03          1.2048e+00
        15.3830              1.5608e+00          1.8267e+03          7.2212e-03          9.5795e-01
        16.8250              1.5702e+00          1.8278e+03          6.5129e-03          7.8526e-01
        18.4020              1.5790e+00          1.8288e+03          5.5811e-03          6.2937e-01
        20.1280              1.5868e+00          1.8297e+03          4.5065e-03          4.7721e-01
        22.0160              1.5935e+00          1.8303e+03          3.5365e-03          3.4988e-01
        24.0820              1.5982e+00          1.8308e+03          2.3074e-03          2.0874e-01
        26.3430              1.6014e+00          1.8310e+03          1.3962e-03          1.1090e-01
        28.8160              1.6044e+00          1.8312e+03          1.1985e-03          8.4472e-02
        31.5220              1.6073e+00          1.8314e+03          1.0883e-03          6.8623e-02
        34.4820              1.6111e+00          1.8316e+03          1.2895e-03          7.4809e-02

                                             DFT method summary
                                     Pore volume =         1.600 cc/g
                                    Surface area =      1816.517 m²/g
                          Lower confidence limit =         0.614 nm
                                   Fitting error =         0.453 %
                               Pore width (Mode) =         1.299 nm
 
                            Moving point average :         5
