Repository: IDAnton/isotherm-analyzer

File: data/reports/AY23-119 CKO N25 2900 QSDFT Slit Adsorption (DFT method  Pore Size Distribution (log)).txt
                         Quantachrome ASWin™ - Automated Gas Sorption Data
                                     Acquisition and Reduction
                                ©1994-2013, Quantachrome Instruments
                                            version 2.02

Analysis                                          Report
Operator:      Ayupov         Date:04/10/23       Operator: Ayupov              Date:2023/04/13
Sample ID:     AY23-119 CKO N25    Filename:      AY23-119 CKO N25 2900 QSDFT Slit Adsorption.raw
Sample Desc:   Jelezkij            Comment:        
Outgas Time:   24.0 hrs            Outgas Temp:   300.0 °C            Sample Weight: 0.0504 g
Analysis gas:  NITROGEN            Molec. Wt:     28.0134 g           Non-ideality:  6.595e-05 1/Torr
Analysis Time: 1829.8 min          Instrument:    Autosorb Station 1  Bath temp.:    77.35 K
                                     Data Reduction Parameters
               Thermal Transpiration: offEff. mol. diameter (D): 1.00 ÅEff. cell stem diam. (d): 1.0000 mm
 
DFT method     Calc. Model: N2 at 77 K on carbon (slit pore, QSDFT equilibrium model)
               Rel. press. range: 0.0000 - 1.0000                     Moving pt. avg: 5
Adsorbate      Nitrogen                 Temperature    77.350K
               Molec. Wt.: 28.013       Cross Section: 16.200  Å²     Liquid Density: 0.808  g/cc

     Pore width          Cumulative          Cumulative           dV(log d)           dS(log d)
                         Pore Volume        Surface Area                                   
         nm                 cc/g                m²/g                cc/g                m²/g

         0.6140              7.9652e-02          2.9574e+02          8.1285e-01          2.4410e+03
         0.6660              1.0812e-01          3.8114e+02          8.8144e-01          2.4975e+03
         0.7230              1.4001e-01          4.6955e+02          9.5436e-01          2.4971e+03
         0.7850              1.7490e-01          5.5914e+02          1.0080e+00          2.4571e+03
         0.8520              2.1169e-01          6.4660e+02          1.0472e+00          2.3635e+03
         0.9260              2.5022e-01          7.3137e+02          1.0665e+00          2.2233e+03
         1.0070              2.8957e-01          8.1118e+02          1.0835e+00          2.0750e+03
         1.0960              3.2996e-01          8.8628e+02          1.1249e+00          1.9665e+03
         1.1930              3.7234e-01          9.5808e+02          1.2093e+00          1.9241e+03
         1.2990              4.1844e-01          1.0292e+03          1.3241e+00          1.9256e+03
         1.4160              4.6964e-01          1.1017e+03          1.4440e+00          1.9327e+03
         1.5430              5.2530e-01          1.1743e+03          1.5410e+00          1.9082e+03
         1.6820              5.8461e-01          1.2460e+03          1.5785e+00          1.8126e+03
         1.8340              6.4467e-01          1.3133e+03          1.5380e+00          1.6358e+03
         2.0000              7.0220e-01          1.3729e+03          1.4365e+00          1.4116e+03
         2.1830              7.5592e-01          1.4242e+03          1.2863e+00          1.1680e+03
         2.3820              8.0292e-01          1.4656e+03          1.0957e+00          9.1997e+02
         2.6000              8.4242e-01          1.4978e+03          8.9770e-01          6.9681e+02
         2.8380              8.7452e-01          1.5219e+03          7.1224e-01          5.1027e+02
         3.0990              8.9974e-01          1.5393e+03          5.4557e-01          3.5883e+02
         3.3850              9.1867e-01          1.5513e+03          4.1233e-01          2.4704e+02
         3.6980              9.3304e-01          1.5596e+03          3.2036e-01          1.7462e+02
         4.0390              9.4441e-01          1.5655e+03          2.5774e-01          1.2792e+02
         4.4130              9.5365e-01          1.5700e+03          2.1522e-01          9.7105e+01
         4.8230              9.6159e-01          1.5734e+03          1.8651e-01          7.6505e+01
         5.2700              9.6846e-01          1.5761e+03          1.6306e-01          6.1006e+01
         5.7600              9.7449e-01          1.5783e+03          1.4615e-01          4.9937e+01
         6.2960              9.8004e-01          1.5801e+03          1.3830e-01          4.2906e+01
         6.8830              9.8540e-01          1.5817e+03          1.3424e-01          3.7765e+01
         7.5240              9.9054e-01          1.5831e+03          1.2981e-01          3.3189e+01
         8.2270              9.9549e-01          1.5844e+03          1.2883e-01          3.0168e+01
         8.9950              1.0006e+00          1.5855e+03          1.3216e-01          2.8417e+01
         9.8350              1.0059e+00          1.5866e+03          1.3175e-01          2.5913e+01
        10.7550              1.0109e+00          1.5876e+03          1.2655e-01          2.2785e+01
        11.7610              1.0158e+00          1.5884e+03          1.2515e-01          2.0577e+01
        12.8610              1.0207e+00          1.5892e+03          1.2176e-01          1.8474e+01
        14.0660              1.0254e+00          1.5899e+03          1.1074e-01          1.5516e+01
        15.3830              1.0296e+00          1.5905e+03          1.0508e-01          1.3325e+01
        16.8250              1.0337e+00          1.5910e+03          1.0287e-01          1.1898e+01
        18.4020              1.0377e+00          1.5914e+03          9.4393e-02          9.9739e+00
        20.1280              1.0412e+00          1.5918e+03          8.9463e-02          8.6018e+00
        22.0160              1.0448e+00          1.5921e+03          8.5269e-02          7.6691e+00
        24.0820              1.0480e+00          1.5924e+03          7.1393e-02          5.9794e+00
        26.3430              1.0506e+00          1.5926e+03          5.9642e-02          4.5319e+00
        28.8160              1.0529e+00          1.5928e+03          5.4173e-02          3.7506e+00
        31.5220              1.0545e+00          1.5929e+03          4.4190e-02          2.6939e+00
        34.4820              1.0565e+00          1.5930e+03          5.2768e-02          3.0597e+00

                                             DFT method summary
                                     Pore volume =         1.048 cc/g
                                    Surface area =      1572.750 m²/g
                          Lower confidence limit =         0.614 nm
                                   Fitting error =         0.376 %
                         Pore width (Mode(dLog)) =         1.682 nm
 
                            Moving point average :         5

File: data/reports/AY23-119 CKO N25 2900 QSDFT Slit Adsorption (DFT method  Pore Size Distribution).txt
                         Quantachrome ASWin™ - Automated Gas Sorption Data
                                     Acquisition and Reduction
                                ©1994-2013, Quantachrome Instruments
                                            version 2.02

Analysis                                          Report
Operator:      Ayupov         Date:04/10/23       Operator: Ayupov              Date:2023/04/13
Sample ID:     AY23-119 CKO N25    Filename:      AY23-119 CKO N25 2900 QSDFT Slit Adsorption.raw
Sample Desc:   Jelezkij            Comment:        
Outgas Time:   24.0 hrs            Outgas Temp:   300.0 °C            Sample Weight: 0.0504 g
Analysis gas:  NITROGEN            Molec. Wt:     28.0134 g           Non-ideality:  6.595e-05 1/Torr
Analysis Time: 1829.8 min          Instrument:    Autosorb Station 1  Bath temp.:    77.35 K
                                     Data Reduction Parameters
               Thermal Transpiration: offEff. mol. diameter (D): 1.00 ÅEff. cell stem diam. (d): 1.0000 mm
 
DFT method     Calc. Model: N2 at 77 K on carbon (slit pore, QSDFT equilibrium model)
               Rel. press. range: 0.0000 - 1.0000                     Moving pt. avg: 5
Adsorbate      Nitrogen                 Temperature    77.350K
               Molec. Wt.: 28.013       Cross Section: 16.200  Å²     Liquid Density: 0.808  g/cc

     Pore width          Cumulative          Cumulative             dV(d)               dS(d)
                         Pore Volume        Surface Area                                   
         nm                 cc/g                m²/g               cc/nm/g             m²/nm/g

         0.6140              7.9652e-02          2.9574e+02          5.1537e-01          1.6787e+03
         0.6660              1.0812e-01          3.8114e+02          5.4747e-01          1.6423e+03
         0.7230              1.4001e-01          4.6955e+02          5.5951e-01          1.5511e+03
         0.7850              1.7490e-01          5.5914e+02          5.6273e-01          1.4449e+03
         0.8520              2.1169e-01          6.4660e+02          5.4900e-01          1.3054e+03
         0.9260              2.5022e-01          7.3137e+02          5.2073e-01          1.1455e+03
         1.0070              2.8957e-01          8.1118e+02          4.8576e-01          9.8535e+02
         1.0960              3.2996e-01          8.8628e+02          4.5390e-01          8.4381e+02
         1.1930              3.7234e-01          9.5808e+02          4.3683e-01          7.4026e+02
         1.2990              4.1844e-01          1.0292e+03          4.3492e-01          6.7110e+02
         1.4160              4.6964e-01          1.1017e+03          4.3762e-01          6.1916e+02
         1.5430              5.2530e-01          1.1743e+03          4.3828e-01          5.7209e+02
         1.6820              5.8461e-01          1.2460e+03          4.2666e-01          5.1587e+02
         1.8340              6.4467e-01          1.3133e+03          3.9516e-01          4.4273e+02
         2.0000              7.0220e-01          1.3729e+03          3.4656e-01          3.5868e+02
         2.1830              7.5592e-01          1.4242e+03          2.9359e-01          2.8037e+02
         2.3820              8.0292e-01          1.4656e+03          2.3615e-01          2.0817e+02
         2.6000              8.4242e-01          1.4978e+03          1.8119e-01          1.4752e+02
         2.8380              8.7452e-01          1.5219e+03          1.3490e-01          1.0139e+02
         3.0990              8.9974e-01          1.5393e+03          9.6615e-02          6.6899e+01
         3.3850              9.1867e-01          1.5513e+03          6.6199e-02          4.1836e+01
         3.6980              9.3304e-01          1.5596e+03          4.5912e-02          2.6411e+01
         4.0390              9.4441e-01          1.5655e+03          3.3337e-02          1.7491e+01
         4.4130              9.5365e-01          1.5700e+03          2.4716e-02          1.1803e+01
         4.8230              9.6159e-01          1.5734e+03          1.9352e-02          8.4202e+00
         5.2700              9.6846e-01          1.5761e+03          1.5373e-02          6.0772e+00
         5.7600              9.7449e-01          1.5783e+03          1.2318e-02          4.4599e+00
         6.2960              9.8004e-01          1.5801e+03          1.0348e-02          3.4174e+00
         6.8830              9.8540e-01          1.5817e+03          9.1277e-03          2.7367e+00
         7.5240              9.9054e-01          1.5831e+03          8.0157e-03          2.1790e+00
         8.2270              9.9549e-01          1.5844e+03          7.0509e-03          1.7429e+00
         8.9950              1.0006e+00          1.5855e+03          6.6442e-03          1.5175e+00
         9.8350              1.0059e+00          1.5866e+03          6.2563e-03          1.3063e+00
        10.7550              1.0109e+00          1.5876e+03          5.5077e-03          1.0502e+00
        11.7610              1.0158e+00          1.5884e+03          4.8365e-03          8.4465e-01
        12.8610              1.0207e+00          1.5892e+03          4.5057e-03          7.1847e-01
        14.0660              1.0254e+00          1.5899e+03          3.8819e-03          5.7557e-01
        15.3830              1.0296e+00          1.5905e+03          3.1630e-03          4.2811e-01
        16.8250              1.0337e+00          1.5910e+03          2.8871e-03          3.5325e-01
        18.4020              1.0377e+00          1.5914e+03          2.5154e-03          2.8339e-01
        20.1280              1.0412e+00          1.5918e+03          2.0134e-03          2.0396e-01
        22.0160              1.0448e+00          1.5921e+03          1.8922e-03          1.7756e-01
        24.0820              1.0480e+00          1.5924e+03          1.5900e-03          1.4043e-01
        26.3430              1.0506e+00          1.5926e+03          1.1251e-03          9.0505e-02
        28.8160              1.0529e+00          1.5928e+03          9.3274e-04          6.8459e-02
        31.5220              1.0545e+00          1.5929e+03          5.8629e-04          3.7005e-02
        34.4820              1.0565e+00          1.5930e+03          6.9488e-04          4.0291e-02

                                             DFT method summary
                                     Pore volume =         1.048 cc/g
                                    Surface area =      1572.750 m²/g
                          Lower confidence limit =         0.614 nm
                                   Fitting error =         0.376 %
                               Pore width (Mode) =         0.785 nm
 
                            Moving point average :         5

File: data/reports/AY23-120 CKO N26 2905 QSDFT Slit Adsorption (DFT method  Pore Size Distribution (log)).txt
                         Quantachrome ASWin™ - Automated Gas Sorption Data
                                     Acquisition and Reduction
                                ©1994-2013, Quantachrome Instruments
                                            version 2.02

Analysis                                          Report
Operator:      Ayupov         Date:04/13/23       Operator: Ayupov              Date:2023/04/17
Sample ID:     AY23-120 CKO N26    Filename:      AY23-120 CKO N26 2905 QSDFT Slit Adsorption.qps
Sample Desc:   Jelezkij            Comment:        
Outgas Time:   24.0 hrs            Outgas Temp:   300.0 °C            Sample Weight: 0.0642 g
Analysis gas:  NITROGEN            Molec. Wt:     28.0134 g           Non-ideality:  6.595e-05 1/Torr
Analysis Time: 1332.7 min          Instrument:    Autosorb Station 2  Bath temp.:    77.35 K
                                     Data Reduction Parameters
               Thermal Transpiration: offEff. mol. diameter (D): 1.00 ÅEff. cell stem diam. (d): 1.0000 mm
 
DFT method     Calc. Model: N2 at 77 K on carbon (slit pore, QSDFT equilibrium model)
               Rel. press. range: 0.0000 - 1.0000                     Moving pt. avg: 5
Adsorbate      Nitrogen                 Temperature    77.350K
               Molec. Wt.: 28.013       Cross Section: 16.200  Å²     Liquid Density: 0.808  g/cc

     Pore width          Cumulative          Cumulative           dV(log d)           dS(log d)
                         Pore Volume        Surface Area                                   
         nm                 cc/g                m²/g                cc/g                m²/g

         0.6140              7.7885e-02          2.8873e+02          8.1684e-01          2.4530e+03
         0.6660              1.0651e-01          3.7456e+02          8.9406e-01          2.5317e+03
         0.7230              1.3900e-01          4.6444e+02          9.8071e-01          2.5611e+03
         0.7850              1.7496e-01          5.5659e+02          1.0469e+00          2.5464e+03
         0.8520              2.1330e-01          6.4757e+02          1.0990e+00          2.4756e+03
         0.9260              2.5387e-01          7.3667e+02          1.1290e+00          2.3499e+03
         1.0070              2.9563e-01          8.2127e+02          1.1539e+00          2.2079e+03
         1.0960              3.3873e-01          9.0136e+02          1.2026e+00          2.1016e+03
         1.1930              3.8409e-01          9.7822e+02          1.2968e+00          2.0629e+03
         1.2990              4.3359e-01          1.0546e+03          1.4270e+00          2.0734e+03
         1.4160              4.8887e-01          1.1327e+03          1.5695e+00          2.0966e+03
         1.5430              5.4953e-01          1.2117e+03          1.6921e+00          2.0900e+03
         1.6820              6.1482e-01          1.2905e+03          1.7507e+00          2.0055e+03
         1.8340              6.8163e-01          1.3652e+03          1.7199e+00          1.8264e+03
         2.0000              7.4613e-01          1.4319e+03          1.6110e+00          1.5834e+03
         2.1830              8.0643e-01          1.4895e+03          1.4362e+00          1.3067e+03
         2.3820              8.5879e-01          1.5358e+03          1.2107e+00          1.0199e+03
         2.6000              9.0229e-01          1.5713e+03          9.7500e-01          7.6002e+02
         2.8380              9.3685e-01          1.5974e+03          7.5706e-01          5.4462e+02
         3.0990              9.6344e-01          1.6158e+03          5.6770e-01          3.7472e+02
         3.3850              9.8293e-01          1.6282e+03          4.1880e-01          2.5184e+02
         3.6980              9.9737e-01          1.6365e+03          3.1698e-01          1.7352e+02
         4.0390              1.0085e+00          1.6424e+03          2.4943e-01          1.2444e+02
         4.4130              1.0174e+00          1.6467e+03          2.0384e-01          9.2456e+01
         4.8230              1.0248e+00          1.6499e+03          1.7064e-01          7.0318e+01
         5.2700              1.0310e+00          1.6524e+03          1.4460e-01          5.4371e+01
         5.7600              1.0363e+00          1.6543e+03          1.2826e-01          4.3967e+01
         6.2960              1.0412e+00          1.6559e+03          1.2039e-01          3.7429e+01
         6.8830              1.0458e+00          1.6573e+03          1.1474e-01          3.2275e+01
         7.5240              1.0502e+00          1.6585e+03          1.1007e-01          2.8130e+01
         8.2270              1.0544e+00          1.6595e+03          1.0908e-01          2.5654e+01
         8.9950              1.0587e+00          1.6605e+03          1.1097e-01          2.3925e+01
         9.8350              1.0631e+00          1.6614e+03          1.1036e-01          2.1687e+01
        10.7550              1.0674e+00          1.6622e+03          1.0589e-01          1.9028e+01
        11.7610              1.0714e+00          1.6629e+03          1.0454e-01          1.7172e+01
        12.8610              1.0756e+00          1.6636e+03          1.0172e-01          1.5474e+01
        14.0660              1.0795e+00          1.6642e+03          9.4251e-02          1.3180e+01
        15.3830              1.0831e+00          1.6647e+03          9.1849e-02          1.1552e+01
        16.8250              1.0867e+00          1.6651e+03          8.8658e-02          1.0229e+01
        18.4020              1.0901e+00          1.6655e+03          7.9503e-02          8.4547e+00
        20.1280              1.0930e+00          1.6658e+03          7.7108e-02          7.4727e+00
        22.0160              1.0962e+00          1.6661e+03          7.3493e-02          6.6241e+00
        24.0820              1.0989e+00          1.6663e+03          5.8827e-02          4.8861e+00
        26.3430              1.1010e+00          1.6665e+03          4.9637e-02          3.7426e+00
        28.8160              1.1029e+00          1.6666e+03          4.7041e-02          3.2811e+00
        31.5220              1.1042e+00          1.6667e+03          3.5284e-02          2.1573e+00
        34.4820              1.1059e+00          1.6668e+03          4.1514e-02          2.4083e+00

                                             DFT method summary
                                     Pore volume =         1.097 cc/g
                                    Surface area =      1646.873 m²/g
                          Lower confidence limit =         0.614 nm
                                   Fitting error =         0.389 %
                         Pore width (Mode(dLog)) =         1.682 nm
 
                            Moving point average :         5

File: data/reports/AY23-120 CKO N26 2905 QSDFT Slit Adsorption (DFT method  Pore Size Distribution).txt
                         Quantachrome ASWin™ - Automated Gas Sorption Data
                                     Acquisition and Reduction
                                ©1994-2013, Quantachrome Instruments
                                            version 2.02

Analysis                                          Report
Operator:      Ayupov         Date:04/13/23       Operator: Ayupov              Date:2023/04/17
Sample ID:     AY23-120 CKO N26    Filename:      AY23-120 CKO N26 2905 QSDFT Slit Adsorption.qps
Sample Desc:   Jelezkij            Comment:        
Outgas Time:   24.0 hrs            Outgas Temp:   300.0 °C            Sample Weight: 0.0642 g
Analysis gas:  NITROGEN            Molec. Wt:     28.0134 g           Non-ideality:  6.595e-05 1/Torr
Analysis Time: 1332.7 min          Instrument:    Autosorb Station 2  Bath temp.:    77.35 K
                                     Data Reduction Parameters
               Thermal Transpiration: offEff. mol. diameter (D): 1.00 ÅEff. cell stem diam. (d): 1.0000 mm
 
DFT method     Calc. Model: N2 at 77 K on carbon (slit pore, QSDFT equilibrium model)
               Rel. press. range: 0.0000 - 1.0000                     Moving pt. avg: 5
Adsorbate      Nitrogen                 Temperature    77.350K
               Molec. Wt.: 28.013       Cross Section: 16.200  Å²     Liquid Density: 0.808  g/cc

     Pore width          Cumulative          Cumulative             dV(d)               dS(d)
                         Pore Volume        Surface Area                                   
         nm                 cc/g                m²/g               cc/nm/g             m²/nm/g

         0.6140              7.7885e-02          2.8873e+02          5.1172e-01          1.6668e+03
         0.6660              1.0651e-01          3.7456e+02          5.5054e-01          1.6505e+03
         0.7230              1.3900e-01          4.6444e+02          5.7000e-01          1.5770e+03
         0.7850              1.7496e-01          5.5659e+02          5.7996e-01          1.4862e+03
         0.8520              2.1330e-01          6.4757e+02          5.7219e-01          1.3579e+03
         0.9260              2.5387e-01          7.3667e+02          5.4826e-01          1.2041e+03
         1.0070              2.9563e-01          8.2127e+02          5.1554e-01          1.0445e+03
         1.0960              3.3873e-01          9.0136e+02          4.8428e-01          8.9983e+02
         1.1930              3.8409e-01          9.7822e+02          4.6763e-01          7.9238e+02
         1.2990              4.3359e-01          1.0546e+03          4.6698e-01          7.2038e+02
         1.4160              4.8887e-01          1.1327e+03          4.7250e-01          6.6773e+02
         1.5430              5.4953e-01          1.2117e+03          4.7766e-01          6.2213e+02
         1.6820              6.1482e-01          1.2905e+03          4.6966e-01          5.6650e+02
         1.8340              6.8163e-01          1.3652e+03          4.3958e-01          4.9147e+02
         2.0000              7.4613e-01          1.4319e+03          3.8853e-01          4.0181e+02
         2.1830              8.0643e-01          1.4895e+03          3.2950e-01          3.1499e+02
         2.3820              8.5879e-01          1.5358e+03          2.6313e-01          2.3250e+02
         2.6000              9.0229e-01          1.5713e+03          1.9952e-01          1.6298e+02
         2.8380              9.3685e-01          1.5974e+03          1.4524e-01          1.0957e+02
         3.0990              9.6344e-01          1.6158e+03          1.0186e-01          7.0742e+01
         3.3850              9.8293e-01          1.6282e+03          6.8164e-02          4.3196e+01
         3.6980              9.9737e-01          1.6365e+03          4.6129e-02          2.6619e+01
         4.0390              1.0085e+00          1.6424e+03          3.2617e-02          1.7172e+01
         4.4130              1.0174e+00          1.6467e+03          2.3857e-02          1.1460e+01
         4.8230              1.0248e+00          1.6499e+03          1.8102e-02          7.8984e+00
         5.2700              1.0310e+00          1.6524e+03          1.3815e-02          5.4850e+00
         5.7600              1.0363e+00          1.6543e+03          1.0863e-02          3.9491e+00
         6.2960              1.0412e+00          1.6559e+03          9.0929e-03          3.0093e+00
         6.8830              1.0458e+00          1.6573e+03          7.8971e-03          2.3725e+00
         7.5240              1.0502e+00          1.6585e+03          6.7539e-03          1.8289e+00
         8.2270              1.0544e+00          1.6595e+03          6.0160e-03          1.4914e+00
         8.9950              1.0587e+00          1.6605e+03          5.6301e-03          1.2924e+00
         9.8350              1.0631e+00          1.6614e+03          5.2310e-03          1.0922e+00
        10.7550              1.0674e+00          1.6622e+03          4.6143e-03          8.7879e-01
        11.7610              1.0714e+00          1.6629e+03          4.0244e-03          7.0076e-01
        12.8610              1.0756e+00          1.6636e+03          3.7720e-03          6.0184e-01
        14.0660              1.0795e+00          1.6642e+03          3.2536e-03          4.8448e-01
        15.3830              1.0831e+00          1.6647e+03          2.7306e-03          3.6733e-01
        16.8250              1.0867e+00          1.6651e+03          2.5145e-03          3.0515e-01
        18.4020              1.0901e+00          1.6655e+03          2.1302e-03          2.4023e-01
        20.1280              1.0930e+00          1.6658e+03          1.7088e-03          1.7475e-01
        22.0160              1.0962e+00          1.6661e+03          1.6841e-03          1.5946e-01
        24.0820              1.0989e+00          1.6663e+03          1.3236e-03          1.1638e-01
        26.3430              1.1010e+00          1.6665e+03          8.9492e-04          7.0914e-02
        28.8160              1.1029e+00          1.6666e+03          8.0425e-04          5.9088e-02
        31.5220              1.1042e+00          1.6667e+03          4.8106e-04          3.0519e-02
        34.4820              1.1059e+00          1.6668e+03          5.4667e-04          3.1714e-02

                                             DFT method summary
                                     Pore volume =         1.097 cc/g
                                    Surface area =      1646.873 m²/g
                          Lower confidence limit =         0.614 nm
                                   Fitting error =         0.389 %
                               Pore width (Mode) =         0.785 nm
 
                            Moving point average :         5
