Repository: IDAnton/isotherm-analyzer

File: data/reports/10.11.2022 N146-500 MgO-AP_2709-ASMS_St3_2022_11_20_01_report_01.txt (part 1 of 3)
== Analysis Data ==
                                               Administrative information

Analysis performed on:                                                        11/20/2022
Analysis performed by:                                                        Ayupov
Comments:                                                                      
Instrument:                                                                   AS6KR/MP Station: 3
Instrument version:                                                           n/a
Software version:                                                             2.02
 
                                                  Sample ifnformation

Id:                                                                           10.11.2022 N146-500 MgO-AP
Description:                                                                  Schiwzow
Weight:                                                                       0.0995 g
 
                                             Sample preparation information

Outgas time:                                                                  16.0 hrs
Outgas temperature:                                                           150.0 C
 
                                                  Analysis information

Analysis gas:                                                                 Nitrogen
Cross Section Area:                                                           16.2 
Molecular weight:                                                             28.0134 
Non-ideality correction:                                                      6.58e-05 
Ambient temperature:                                                          300 K
Pressure tolerance band:                                                      0
Equilibration time:                                                           1
== Data Reduction Parameters ==
                  Thermal Transpiration: off    Eff. mol. diameter (D): 3.54 Å      Eff. cell stem diam. (d): 4.0000 mm
Adsorbate         Nitrogen                      Temperature       77.350K
                  Molec. Wt.: 28.013            Cross Section:    16.200  Å²        Liquid Density:   0.808  g/cc
                  Contact Angle: 0.0  degrees   Surf. Tension:    8.850  erg/cm²
                  Critical Temp.: 126.200  K    Critical Press.:  33.500  atm       SuperCritic. K.:  1.000
                  Avg. Diameter:0.300  nm       Polarizability:   1.460  (cc/molec) x 10-24Magn. Suscept.:2.000
                  Molec. Density6.700  (mol/cm²)x1014
Adsorbent         Oxygen/Zeolite
== Volume/Area summary ==
                                                   Surface Area Data
 
MultiPoint BET                                                                           2.079e+02 m²/g
BJH method cumulative adsorption surface area                                            2.807e+02 m²/g
BJH method cumulative desorption surface area                                            3.343e+02 m²/g
DFT cumulative surface area                                                              2.534e+02 m²/g
 
                                                    Pore Volume Data
 
Total pore volume for pores with Diameter
less than 273.06 nm at P/Po = 0.992871                                                   8.192e-01 cc/g
BJH method cumulative adsorption pore volume                                             8.646e-01 cc/g
BJH method cumulative desorption pore volume                                             8.900e-01 cc/g
DFT method cumulative pore volume                                                        7.725e-01 cc/g
 
                                                     Pore Size Data
 
Average pore Diameter                                                                    1.576e+01 nm
BJH method adsorption pore Diameter (Mode Dv(d))                                         1.282e+01 nm
BJH method desorption pore Diameter (Mode Dv(d))                                         1.018e+01 nm
DFT pore Diameter (Mode)                                                                 1.088e+01 nm
 
 
== Isotherm ==


                          Relative                                                  Volume @ STP
                          Pressure                                                         
                                                                                        cc/g

                             1.17918e-02                                                28.9080
                             1.74680e-02                                                33.9709
                             2.35810e-02                                                37.5611
                             2.99006e-02                                                40.0249
                             3.62953e-02                                                41.8160
                             4.33176e-02                                                43.3565
                             5.18319e-02                                                44.7479
                             6.19554e-02                                                46.1790
                             7.48294e-02                                                47.7360
                             8.73021e-02                                                49.0237
                             9.31344e-02                                                49.5898
                             1.11500e-01                                                51.2464
                             1.35708e-01                                                53.2744
                             1.60718e-01                                                55.2732
                             1.85782e-01                                                57.1961
                             2.10634e-01                                                59.1633
                             2.35471e-01                                                61.1810
                             2.60354e-01                                                63.2556
                             2.85103e-01                                                65.3939
                             3.09872e-01                                                67.6236
                             3.34446e-01                                                70.0021
                             3.59038e-01                                                72.5414
                             3.83702e-01                                                75.2071
                             4.08371e-01                                                77.9987
                             4.32685e-01                                                81.0493
                             4.57388e-01                                                84.2446
                             4.82068e-01                                                87.5380
                             5.06306e-01                                                91.1384
                             5.30902e-01                                                94.9539
                             5.55268e-01                                                98.9238
                             5.79116e-01                                               103.4042
                             6.03383e-01                                               108.1100
                             6.27348e-01                                               113.3595
                             6.50395e-01                                               119.4259
                             6.74154e-01                                               126.0023
                             6.96684e-01                                               133.6713
                             7.26710e-01                                               145.9335
                             7.50645e-01                                               159.2615
                             7.76462e-01                                               178.2546
                             7.99520e-01                                               202.6695
                             8.24421e-01                                               246.3826
                             8.46502e-01                                               310.7871
                             8.71327e-01                                               381.9799
                             9.00659e-01                                               431.6589
                             9.08834e-01                                               438.5435
                             9.21357e-01                                               450.8596
                             9.27898e-01                                               456.0877
                             9.33735e-01                                               460.9746
                             9.39875e-01                                               467.6583
                             9.48899e-01                                               474.6417
                             9.58028e-01                                               482.0196
                             9.72342e-01                                               495.1448
                             9.77411e-01                                               500.8059
                             9.81734e-01                                               506.8116
                             9.89559e-01                                               521.3290
                             9.92871e-01                                               529.6021
                             9.89624e-01                                               524.7426
                             9.79818e-01                                               509.2020
                             9.76135e-01                                               504.4170
                             9.71949e-01                                               499.6863
                             9.60814e-01                                               490.4543
                             9.48268e-01                                               482.8309
                             9.42073e-01                                               478.6737
                             9.34738e-01                                               474.3898
                             9.27869e-01                                               470.1841
                             9.21967e-01                                               466.0110
                             9.07397e-01                                               458.5508
                             9.01725e-01                                               454.3774
                             8.75291e-01                                               435.4015
                             8.49907e-01                                               411.3571
                             8.28087e-01                                               383.6409
                             8.04481e-01                                               329.3561
                             7.78826e-01                                               253.5403
                             7.50867e-01                                               188.3553
                             7.28767e-01                                               163.0544
                             7.00355e-01                                               145.2389
                             6.74684e-01                                               133.5427
                             6.53497e-01                                               126.1895
                             6.29083e-01                                               119.3263
                             5.94809e-01                                               111.1240
                             5.71427e-01                                               106.3469
                             5.46898e-01                                               101.6796
                             5.21585e-01                                                97.2793
                             4.95673e-01                                                93.0681
                             4.69626e-01                                                89.3170
                             4.53972e-01                                                87.4611
                             4.23431e-01                                                83.3658
                             3.95309e-01                                                79.7824
                             3.68307e-01                                                76.5465
                             3.53079e-01                                                74.7348
                             3.21568e-01                                                71.3069
                             2.93189e-01                                                68.3473
                             2.77217e-01                                                66.7836
                             2.45405e-01                                                63.7621
                             2.28489e-01                                                62.2035
                             1.95661e-01                                                59.1980
                             1.78386e-01                                                57.7046
                             1.45321e-01                                                54.7737
                             1.28158e-01                                                53.2496
                             9.56398e-02                                                50.0292
                             7.86981e-02                                                48.3038
                             4.79379e-02                                                44.1343
                             2.83598e-02                                                39.3950
== Absolute Isotherm ==


                          Pressure                                                  Volume @ STP
                                                                                           
                            Torr                                                        cc/g

                             9.1443                                                     28.9080
                            13.5461                                                     33.9709
                            18.2866                                                     37.5611
                            23.1873                                                     40.0249
                            28.1463                                                     41.8160
                            33.5920                                                     43.3565
                            39.8262                                                     44.7479
                            47.6048                                                     46.1790
                            57.4968                                                     47.7360
                            67.0805                                                     49.0237
                            71.5618                                                     49.5898
                            85.6734                                                     51.2464
                           104.2744                                                     53.2744
                           123.4908                                                     55.2732
                           142.6771                                                     57.1961
                           161.7631                                                     59.1633
                           180.8378                                                     61.1810
                           199.9475                                                     63.2556
                           218.9539                                                     65.3939
                           237.9764                                                     67.6236
                           256.8486                                                     70.0021
                           275.7951                                                     72.5414
                           294.7406                                                     75.2071
                           313.6903                                                     77.9987
                           332.3667                                                     81.0493
                           351.3421                                                     84.2446
                           370.3000                                                     87.5380
                           388.9365                                                     91.1384
                           407.8307                                                     94.9539
                           426.5487                                                     98.9238
                           444.8677                                                    103.4042
                           463.5092                                                    108.1100
                           482.4372                                                    113.3595
                           500.1603                                                    119.4259
                           518.4318                                                    126.0023
                           535.7569                                                    133.6713
                           558.6696                                                    145.9335
                           577.0697                                                    159.2615
                           596.9173                                                    178.2546
                           614.2052                                                    202.6695
                           633.3342                                                    246.3826
                           650.2928                                                    310.7871
                           669.5849                                                    381.9799
                           691.7400                                                    431.6589
                           698.0187                                                    438.5435
                           708.0722                                                    450.8596
                           713.0990                                                    456.0877
                           717.5851                                                    460.9746
                           722.7262                                                    467.6583
                           729.6654                                                    474.6417
                           736.6854                                                    482.0196
                           747.6922                                                    495.1448
                           751.5567                                                    500.8059
                           754.8803                                                    506.8116
                           760.8972                                                    521.3290
                           763.4443                                                    529.6021
                           761.1558                                                    524.7426
                           753.6138                                                    509.2020
                           750.7812                                                    504.4170
                           747.5618                                                    499.6863
                           739.4609                                                    490.4543
                           729.8053                                                    482.8309
                           725.0371                                                    478.6737
                           719.3920                                                    474.3898
                           714.4180                                                    470.1841
                           709.8738                                                    466.0110
                           699.4424                                                    458.5508
                           695.0702                                                    454.3774
                           674.9300                                                    435.4015
                           655.3568                                                    411.3571
                           638.9382                                                    383.6409
                           621.2101                                                    329.3561
                           601.7894                                                    253.5403
                           580.8125                                                    188.3553
                           563.7175                                                    163.0544
                           541.5289                                                    145.2389
                           521.6799                                                    133.5427
                           505.2971                                                    126.1895
                           486.8165                                                    119.3263
                           460.2936                                                    111.1240
                           442.1992                                                    106.3469
                           423.2177                                                    101.6796
                           403.6291                                                     97.2793
                           383.6978                                                     93.0681
                           363.5350                                                     89.3170
                           351.4169                                                     87.4611
                           327.7752                                                     83.3658
                           306.0060                                                     79.7824
                           285.1043                                                     76.5465
                           273.0974                                                     74.7348
                           248.7244                                                     71.3069
                           226.7741                                                     68.3473
                           214.4205                                                     66.7836
                           189.8143                                                     63.7621
                           176.7300                                                     62.2035
                           151.3384                                                     59.1980
                           137.9696                                                     57.7046
                           112.3963                                                     54.7737
                            99.1215                                                     53.2496
                            73.9711                                                     50.0292
                            60.8678                                                     48.3038
                            37.0768                                                     44.1343
                            21.9344                                                     39.3950
== MBET summary ==
                                                     Slope =          16.649
                                                 Intercept =           1.055e-01
                                Correlation coefficient, r =           0.999983
                                                 C constant=         158.780
 
                                              Surface Area =         207.856 ~s/g
== Multi-Point BET ==


               Relative                            Volume @ STP                       1 / [ W((Po/P) - 1) ]
               Pressure                                                                          
                 P/Po                                  cc/g                                      

                  6.19554e-02                          46.1790                                 1.1444e+00
                  7.48294e-02                          47.7360                                 1.3557e+00
                  8.73021e-02                          49.0237                                 1.5611e+00
                  9.31344e-02                          49.5898                                 1.6570e+00
                  1.11500e-01                          51.2464                                 1.9593e+00
                  1.35708e-01                          53.2744                                 2.3582e+00
                  1.60718e-01                          55.2732                                 2.7720e+00
                  1.85782e-01                          57.1961                                 3.1919e+00
                  2.10634e-01                          59.1633                                 3.6087e+00
                  2.35471e-01                          61.1810                                 4.0279e+00
                  2.60354e-01                          63.2556                                 4.4524e+00
== Alpha-s summary ==
                                                     Slope =          63.337
                                         Alpha-S Intercept =           9.813 cc/g
                                   Correlation coefficient =           1.000
 
                                          Micropore volume =           0.015 cc/g
== Alpha-S method ==


            P/Po                     Volume @ STP                  Liquid Vol.                    Alpha
                                                                                                     
                                         cc/g                         cc/g                           

             6.1955e-02                   4.6179e+01                   7.1430e-02                  5.7835e-01
             7.4829e-02                   4.7736e+01                   7.3839e-02                  5.9898e-01
             8.7302e-02                   4.9024e+01                   7.5831e-02                  6.1775e-01
             9.3134e-02                   4.9590e+01                   7.6706e-02                  6.2625e-01
             1.1150e-01                   5.1246e+01                   7.9269e-02                  6.5200e-01
             1.3571e-01                   5.3274e+01                   8.2406e-02                  6.8471e-01
             1.6072e-01                   5.5273e+01                   8.5497e-02                  7.1759e-01
             1.8578e-01                   5.7196e+01                   8.8472e-02                  7.4947e-01
             2.1063e-01                   5.9163e+01                   9.1515e-02                  7.8039e-01
== BJH adsorption summary ==
 
                                              Surface Area =         280.709 ~s/g
                                               Pore Volume =           0.865 cc/g
                                            Pore ^D Dv(^p) =          12.824 ^d
 
== ^G Adsorption  ==


    Diameter        Pore Volume       Pore Surf         dV(d)            dS(d)          dV(logd)         dS(logd)
                                        Area                                                                  
       nm              cc/g             m²/g           cc/nm/g          m²/nm/g           cc/g             cc/g

       3.1470           2.2426e-03       2.8505e+00      1.4332e-02       1.8217e+01       1.0383e-01       1.3198e+02
       3.3085           5.0904e-03       6.2252e+00      1.6425e-02       1.9766e+01       1.2591e-01       1.5125e+02
       3.4795           8.2856e-03       9.8799e+00      1.7897e-02       2.0517e+01       1.4399e-01       1.6480e+02
       3.6630           1.1847e-02       1.3767e+01      1.8680e-02       2.0444e+01       1.5745e-01       1.7201e+02
       3.8621           1.5773e-02       1.7818e+01      1.9005e-02       1.9662e+01       1.6948e-01       1.7500e+02
       4.0755           2.0096e-02       2.2042e+01      1.9295e-02       1.8911e+01       1.8163e-01       1.7767e+02
       4.3075           2.4853e-02       2.6455e+01      1.9640e-02       1.8279e+01       1.9472e-01       1.8084e+02
       4.5619           3.0203e-02       3.1123e+01      2.0129e-02       1.7621e+01       2.1222e-01       1.8535e+02
       4.8374           3.6086e-02       3.5966e+01      2.0171e-02       1.6668e+01       2.2527e-01       1.8573e+02
       5.1419           4.2843e-02       4.1203e+01      2.1017e-02       1.6369e+01       2.4913e-01       1.9351e+02
       5.4819           5.0725e-02       4.6908e+01      2.2029e-02       1.6003e+01       2.7997e-01       2.0282e+02
       5.8534           5.9893e-02       5.3135e+01      2.3010e-02       1.5707e+01       3.1125e-01       2.1185e+02
       6.2719           7.0860e-02       6.0084e+01      2.4779e-02       1.5792e+01       3.5919e-01       2.2813e+02
       6.7419           8.5762e-02       6.8714e+01      2.5711e-02       1.5119e+01       4.0419e-01       2.3666e+02
       7.3715           1.0563e-01       7.9294e+01      2.9476e-02       1.5872e+01       5.0684e-01       2.7130e+02
       8.1265           1.3359e-01       9.2836e+01      3.3454e-02       1.6336e+01       6.3447e-01       3.0786e+02
       8.9805           1.7096e-01       1.0912e+02      3.9688e-02       1.7503e+01       8.3406e-01       3.6521e+02
       9.9979           2.3070e-01       1.3221e+02      4.9483e-02       1.9432e+01       1.1691e+00       4.5523e+02
      11.2592           3.2383e-01       1.6405e+02      6.4031e-02       2.2258e+01       1.7112e+00       5.8899e+02
      12.8238           4.4982e-01       2.0250e+02      6.7892e-02       2.1237e+01       2.0194e+00       6.2425e+02
      14.9346           5.7794e-01       2.3713e+02      5.3902e-02       1.5274e+01       1.7750e+00       4.9532e+02
      18.5137           6.6461e-01       2.5828e+02      2.8951e-02       7.1826e+00       1.0888e+00       2.6586e+02
      21.7203           7.0958e-01       2.6746e+02      1.1772e-02       2.3511e+00       5.4776e-01       1.0804e+02
      24.3598           7.2487e-01       2.7000e+02      6.0414e-03       1.0159e+00       3.3315e-01       5.5588e+01
      27.2418           7.3878e-01       2.7214e+02      4.8548e-03       7.3711e-01       2.9612e-01       4.4666e+01
      29.5949           7.4903e-01       2.7352e+02      3.9680e-03       5.3741e-01       2.7103e-01       3.6523e+01
      32.3253           7.6021e-01       2.7487e+02      3.2821e-03       4.0954e-01       2.4359e-01       3.0200e+01
      36.7382           7.7272e-01       2.7622e+02      2.5674e-03       2.9035e-01       2.1163e-01       2.3610e+01
      43.8047           7.8862e-01       2.7756e+02      1.5408e-03       1.4563e-01       1.5446e-01       1.4125e+01
      60.0106           8.0354e-01       2.7861e+02      1.0259e-03       7.7743e-02       1.3090e-01       9.3897e+00
      79.9256           8.1750e-01       2.7940e+02      6.7513e-04       3.7420e-02       1.1603e-01       6.1680e+00
      97.9651           8.3194e-01       2.7991e+02      4.6542e-04       1.9478e-02       1.0703e-01       4.2526e+00
     147.7458           8.4770e-01       2.8034e+02      3.1669e-04       1.0327e-02       9.7543e-02       2.8832e+00
     230.2166           8.6459e-01       2.8071e+02      1.5681e-04       2.7246e-03       8.2156e-02       1.4275e+00
== ^G Interpolated Adsorption ==


            Diameter                   Average         Volume         Cumulative       Surf. Area       Cumulative
            Interval                  Diameter        Increment         Volume          Increment       Surf. Area
               nm                        nm             cc/g             cc/g             m²/g             m²/g

          200.000 - 300.000            250.000           6.190e-03        6.190e-03        9.904e-02        9.904e-02
          100.000 - 200.000            150.000           2.581e-02        3.200e-02        6.883e-01        7.873e-01
           90.000 - 100.000             95.000           7.020e-03        3.902e-02        2.956e-01        1.083e+00
           80.000 - 90.000              85.000           8.006e-03        4.703e-02        3.767e-01        1.460e+00
           70.000 - 80.000              75.000           7.018e-03        5.405e-02        3.743e-01        1.834e+00
           60.000 - 70.000              65.000           7.013e-03        6.106e-02        4.316e-01        2.266e+00
           50.000 - 60.000              55.000           9.210e-03        7.027e-02        6.698e-01        2.935e+00
           40.000 - 50.000              45.000           1.426e-02        8.453e-02        1.268e+00        4.203e+00
           30.000 - 40.000              35.000           2.937e-02        1.139e-01        3.356e+00        7.559e+00
           20.000 - 30.000              25.000           6.523e-02        1.791e-01        1.044e+01        1.800e+01
           10.000 - 20.000              15.000           4.546e-01        6.337e-01        1.212e+02        1.392e+02
            9.000 - 10.000               9.500           5.875e-02        6.925e-01        2.473e+01        1.640e+02
            8.000 - 9.000                8.500           4.320e-02        7.357e-01        2.033e+01        1.843e+02
            7.000 - 8.000                7.500           3.500e-02        7.707e-01        1.867e+01        2.030e+02
            6.000 - 7.000                6.500           3.017e-02        8.009e-01        1.857e+01        2.215e+02
            5.000 - 6.000                5.500           2.404e-02        8.249e-01        1.749e+01        2.390e+02
            4.000 - 5.000                4.500           2.113e-02        8.460e-01        1.878e+01        2.578e+02
            3.000 - 4.000                3.500           1.632e-02        8.623e-01        1.866e+01        2.764e+02
== BJH desorption summary ==
 
                                              Surface Area =         334.333 ~s/g
                                               Pore Volume =           0.890 cc/g
                                            Pore ^D Dv(^p) =          10.178 ^d
 
== ^G Desorption  ==


    Diameter        Pore Volume       Pore Surf         dV(d)            dS(d)          dV(logd)         dS(logd)
                                        Area                                                                  
       nm              cc/g             m²/g           cc/nm/g          m²/nm/g           cc/g             cc/g

       3.0794           1.1195e-03       1.4542e+00      1.1890e-02       1.5444e+01       8.4297e-02       1.0950e+02
       3.2144           3.2027e-03       3.9901e+00      1.1742e-02       1.4541e+01       8.7465e-02       1.0813e+02
       3.4007           5.6708e-03       6.8652e+00      1.2135e-02       1.4213e+01       9.5612e-02       1.1173e+02
       3.6152           7.6650e-03       9.1215e+00      9.7667e-03       1.1037e+01       7.9696e-02       8.9929e+01
       3.7953           9.7702e-03       1.1349e+01      9.6855e-03       1.0242e+01       8.4501e-02       8.9181e+01
       3.9730           1.2198e-02       1.3725e+01      1.0718e-02       1.0542e+01       1.0048e-01       9.8695e+01
       4.2106           1.5927e-02       1.7241e+01      1.4985e-02       1.4172e+01       1.4621e-01       1.3798e+02
       4.4674           2.0383e-02       2.1217e+01      1.6715e-02       1.4956e+01       1.7242e-01       1.5391e+02
       4.7427           2.5256e-02       2.5317e+01      1.7159e-02       1.4470e+01       1.8779e-01       1.5799e+02
       5.0351           3.2096e-02       3.0632e+01      1.8499e-02       1.4584e+01       2.1672e-01       1.7031e+02
       5.4366           4.0402e-02       3.6666e+01      2.0208e-02       1.4777e+01       2.5544e-01       1.8603e+02
       5.8949           5.0766e-02       4.3727e+01      2.3752e-02       1.6092e+01       3.2392e-01       2.1866e+02
       6.3051           6.4555e-02       5.2302e+01      2.9072e-02       1.8228e+01       4.2827e-01       2.6764e+02
       6.7905           8.6613e-02       6.4879e+01      3.6862e-02       2.1345e+01       5.8861e-01       3.3930e+02
       7.4439           1.2314e-01       8.3997e+01      5.4014e-02       2.8401e+01       9.5066e-01       4.9716e+02
       8.1596           2.0282e-01       1.2123e+02      8.9069e-02       4.2149e+01       1.7415e+00       8.1959e+02
       9.0340           3.2879e-01       1.7500e+02      1.2066e-01       5.2347e+01       2.5775e+00       1.1102e+03
      10.1783           4.7661e-01       2.3375e+02      1.2193e-01       4.8997e+01       2.8152e+00       1.1216e+03
      11.5143           5.9402e-01       2.7634e+02      8.6110e-02       3.1577e+01       2.1772e+00       7.9209e+02
      13.0986           6.7010e-01       3.0053e+02      4.5116e-02       1.4680e+01       1.2880e+00       4.1490e+02
      15.3342           7.1839e-01       3.1340e+02      2.0169e-02       5.6280e+00       6.7522e-01       1.8535e+02
      18.8722           7.4974e-01       3.2077e+02      1.0946e-02       2.5528e+00       4.3974e-01       1.0055e+02
      21.6597           7.6934e-01       3.2464e+02      6.1354e-03       1.1878e+00       2.9394e-01       5.6364e+01
      24.2888           7.7917e-01       3.2626e+02      4.5256e-03       7.6543e-01       2.4860e-01       4.1648e+01
      27.3351           7.8889e-01       3.2774e+02      3.2662e-03       4.8821e-01       2.0236e-01       3.0047e+01
      29.8185           7.9657e-01       3.2876e+02      2.7883e-03       3.8004e-01       1.8939e-01       2.5662e+01
      33.1765           8.0415e-01       3.2968e+02      2.1566e-03       2.6424e-01       1.6327e-01       1.9844e+01
      37.1257           8.1357e-01       3.3064e+02      1.6362e-03       1.7786e-01       1.4023e-01       1.5038e+01
      45.2276           8.2568e-01       3.3164e+02      1.2336e-03       1.1467e-01       1.2630e-01       1.1314e+01
      61.1755           8.3798e-01       3.3251e+02      8.4702e-04       6.0782e-02       1.1341e-01       7.7557e+00
      77.1344           8.4856e-01       3.3311e+02      6.6466e-04       3.6662e-02       1.1342e-01       6.0924e+00
      90.6314           8.6241e-01       3.3360e+02      4.9352e-04       2.1948e-02       1.0636e-01       4.5080e+00
     143.2874           8.7622e-01       3.3400e+02      3.0552e-04       1.1125e-02       8.3873e-02       2.7774e+00
     230.7933           8.8999e-01       3.3433e+02      9.3363e-05       1.6181e-03       4.9056e-02       8.5021e-01
