Repository: IDAnton/isotherm-analyzer

File: data/reports/10MgO-Al2O3_2712-ASMS_St2_2022_11_21_01_report_01.txt (part 1 of 3)
== Analysis Data ==
                                               Administrative information

Analysis performed on:                                                        11/21/2022
Analysis performed by:                                                        Ayupov
Comments:                                                                      
Instrument:                                                                   AS6KR/MP Station: 2
Instrument version:                                                           n/a
Software version:                                                             2.02
 
                                                  Sample ifnformation

Id:                                                                           10MgO-Al2O3
Description:                                                                  Lulukin
Weight:                                                                       0.2398 g
 
                                             Sample preparation information

Outgas time:                                                                  3.0 hrs
Outgas temperature:                                                           300.0 C
 
                                                  Analysis information

Analysis gas:                                                                 Nitrogen
Cross Section Area:                                                           16.2 
Molecular weight:                                                             28.0134 
Non-ideality correction:                                                      6.58e-05 
Ambient temperature:                                                          300 K
Pressure tolerance band:                                                      0
Equilibration time:                                                           1
== Data Reduction Parameters ==
                  Thermal Transpiration: off    Eff. mol. diameter (D): 3.54 Å      Eff. cell stem diam. (d): 4.0000 mm
Adsorbate         Nitrogen                      Temperature       77.350K
                  Molec. Wt.: 28.013            Cross Section:    16.200  Å²        Liquid Density:   0.808  g/cc
                  Contact Angle: 0.0  degrees   Surf. Tension:    8.850  erg/cm²
                  Critical Temp.: 126.200  K    Critical Press.:  33.500  atm       SuperCritic. K.:  1.000
                  Avg. Diameter:0.300  nm       Polarizability:   1.460  (cc/molec) x 10-24Magn. Suscept.:2.000
                  Molec. Density6.700  (mol/cm²)x1014
Adsorbent         Oxygen/Zeolite
== Volume/Area summary ==
                                                   Surface Area Data
 
MultiPoint BET                                                                           1.113e+02 m²/g
BJH method cumulative adsorption surface area                                            1.248e+02 m²/g
BJH method cumulative desorption surface area                                            1.570e+02 m²/g
DFT cumulative surface area                                                              1.153e+02 m²/g
 
                                                    Pore Volume Data
 
Total pore volume for pores with Diameter
less than 455.08 nm at P/Po = 0.995745                                                   3.465e-01 cc/g
BJH method cumulative adsorption pore volume                                             3.570e-01 cc/g
BJH method cumulative desorption pore volume                                             3.732e-01 cc/g
DFT method cumulative pore volume                                                        3.284e-01 cc/g
 
                                                     Pore Size Data
 
Average pore Diameter                                                                    1.246e+01 nm
BJH method adsorption pore Diameter (Mode Dv(d))                                         1.137e+01 nm
BJH method desorption pore Diameter (Mode Dv(d))                                         8.179e+00 nm
DFT pore Diameter (Mode)                                                                 9.773e+00 nm
 
 
== Isotherm ==


                          Relative                                                  Volume @ STP
                          Pressure                                                         
                                                                                        cc/g

                             1.70533e-02                                                19.8017
                             2.29931e-02                                                20.6567
                             2.76731e-02                                                21.2076
                             3.22123e-02                                                21.6776
                             3.73078e-02                                                22.1301
                             4.35654e-02                                                22.6515
                             5.14640e-02                                                23.2490
                             6.12763e-02                                                23.9273
                             7.38139e-02                                                24.7139
                             8.60249e-02                                                25.4275
                             9.23239e-02                                                25.7578
                             1.09912e-01                                                26.6707
                             1.33536e-01                                                27.8509
                             1.58556e-01                                                29.0162
                             1.83610e-01                                                30.1462
                             2.08683e-01                                                31.2588
                             2.33466e-01                                                32.3756
                             2.58390e-01                                                33.4911
                             2.83203e-01                                                34.6373
                             3.08148e-01                                                35.7848
                             3.32976e-01                                                36.9541
                             3.57682e-01                                                38.1564
                             3.82397e-01                                                39.3760
                             4.07082e-01                                                40.6590
                             4.31058e-01                                                42.0720
                             4.55945e-01                                                43.5190
                             4.80374e-01                                                45.0510
                             5.04912e-01                                                46.6546
                             5.29077e-01                                                48.3974
                             5.53146e-01                                                50.2803
                             5.76193e-01                                                52.4437
                             6.08624e-01                                                55.6230
                             6.26919e-01                                                57.6644
                             6.55087e-01                                                61.3665
                             6.72244e-01                                                64.1782
                             7.01994e-01                                                69.6047
                             7.23937e-01                                                74.5869
                             7.45317e-01                                                80.5368
                             7.72176e-01                                                89.4686
                             8.00835e-01                                               103.2402
                             8.26826e-01                                               119.7796
                             8.50628e-01                                               138.9497
                             8.72081e-01                                               158.9742
                             8.96052e-01                                               178.5426
                             9.09636e-01                                               186.6054
                             9.18876e-01                                               192.2842
                             9.26731e-01                                               196.2847
                             9.31850e-01                                               198.4199
                             9.38285e-01                                               201.1043
                             9.51074e-01                                               205.5791
                             9.58986e-01                                               208.1433
                             9.73096e-01                                               212.3930
                             9.78532e-01                                               214.2421
                             9.83198e-01                                               216.1853
                             9.88351e-01                                               219.0100
                             9.95745e-01                                               224.0021
                             9.87988e-01                                               220.2063
                             9.83286e-01                                               218.1998
                             9.77719e-01                                               216.3359
                             9.71657e-01                                               214.6892
                             9.56757e-01                                               211.7781
                             9.48379e-01                                               210.4875
                             9.38634e-01                                               209.3184
                             9.29261e-01                                               208.0589
                             9.21451e-01                                               206.9309
                             9.13808e-01                                               205.8885
                             9.05382e-01                                               204.8308
                             8.97467e-01                                               203.5677
                             8.79572e-01                                               199.9408
                             8.51767e-01                                               186.6987
                             8.26678e-01                                               165.3389
                             8.04155e-01                                               143.9059
                             7.74951e-01                                               122.8646
                             7.53817e-01                                               109.2152
                             7.26576e-01                                                93.2006
                             7.03496e-01                                                82.4209
                             6.74022e-01                                                72.2325
                             6.52059e-01                                                66.8457
                             6.24334e-01                                                61.5872
                             6.02178e-01                                                58.4100
                             5.69177e-01                                                54.3322
                             5.46513e-01                                                51.9813
                             5.21164e-01                                                49.7745
                             4.95109e-01                                                47.7505
                             4.69058e-01                                                45.8634
                             4.43680e-01                                                43.9913
                             4.28185e-01                                                43.0062
                             3.96388e-01                                                41.1459
                             3.67477e-01                                                39.6282
                             3.51426e-01                                                38.7798
                             3.19721e-01                                                37.1011
                             3.02703e-01                                                36.2408
                             2.69775e-01                                                34.6151
                             2.52532e-01                                                33.7829
                             2.19384e-01                                                32.1890
                             2.02254e-01                                                31.3409
                             1.69253e-01                                                29.7161
                             1.52183e-01                                                28.8529
                             1.19495e-01                                                27.1286
                             1.02721e-01                                                26.2073
                             7.03968e-02                                                24.4222
                             4.35256e-02                                                22.5848
                             2.47276e-02                                                20.7921
== Absolute Isotherm ==


                          Pressure                                                  Volume @ STP
                                                                                           
                            Torr                                                        cc/g

                            13.3661                                                     19.8017
                            18.0217                                                     20.6567
                            21.6898                                                     21.2076
                            25.2475                                                     21.6776
                            29.0592                                                     22.1301
                            33.9333                                                     22.6515
                            40.0855                                                     23.2490
                            47.7283                                                     23.9273
                            57.4939                                                     24.7139
                            67.0051                                                     25.4275
                            71.9114                                                     25.7578
                            85.5153                                                     26.6707
                           103.8956                                                     27.8509
                           123.3625                                                     29.0162
                           142.8552                                                     30.1462
                           162.3624                                                     31.2588
                           181.6448                                                     32.3756
                           201.0363                                                     33.4911
                           220.3946                                                     34.6373
                           239.8072                                                     35.7848
                           259.1283                                                     36.9541
                           278.3556                                                     38.1564
                           297.5891                                                     39.3760
                           316.7991                                                     40.6590
                           335.4581                                                     42.0720
                           354.6657                                                     43.5190
                           373.6684                                                     45.0510
                           392.7560                                                     46.6546
                           411.5530                                                     48.3974
                           430.2756                                                     50.2803
                           448.2031                                                     52.4437
                           472.9670                                                     55.6230
                           487.1841                                                     57.6644
                           509.0738                                                     61.3665
                           522.4060                                                     64.1782
                           545.7324                                                     69.6047
                           562.7913                                                     74.5869
                           579.4121                                                     80.5368
                           599.3082                                                     89.4686
                           621.5515                                                    103.2402
                           641.9673                                                    119.7796
                           660.5523                                                    138.9497
                           677.2114                                                    158.9742
                           695.3506                                                    178.5426
                           705.1725                                                    186.6054
                           712.3358                                                    192.2842
                           718.4250                                                    196.2847
                           721.9486                                                    198.4199
                           726.9342                                                    201.1043
                           736.8424                                                    205.5791
                           742.9721                                                    208.1433
                           753.2100                                                    212.3930
                           757.4170                                                    214.2421
                           761.0292                                                    216.1853
                           765.0175                                                    219.0100
                           770.3866                                                    224.0021
                           764.3851                                                    220.2063
                           760.7470                                                    218.1998
                           756.4399                                                    216.3359
                           750.6457                                                    214.6892
                           739.1354                                                    211.7781
                           732.6625                                                    210.4875
                           725.1342                                                    209.3184
                           717.8930                                                    208.0589
                           711.2626                                                    206.9309
                           705.3629                                                    205.8885
                           698.8589                                                    204.8308
                           692.7495                                                    203.5677
                           678.9363                                                    199.9408
                           657.1951                                                    186.6987
                           637.0818                                                    165.3389
                           619.4944                                                    143.9059
                           596.9285                                                    122.8646
                           580.6489                                                    109.2152
                           558.8228                                                     93.2006
                           541.0715                                                     82.4209
                           517.8047                                                     72.2325
                           500.9326                                                     66.8457
                           479.6233                                                     61.5872
                           462.6033                                                     58.4100
                           437.2510                                                     54.3322
                           419.6042                                                     51.9813
                           400.1419                                                     49.7745
                           380.1373                                                     47.7505
                           360.1360                                                     45.8634
                           340.1289                                                     43.9913
                           328.2501                                                     43.0062
                           303.8745                                                     41.1459
                           281.7108                                                     39.6282
                           269.4055                                                     38.7798
                           244.9005                                                     37.1011
                           231.8653                                                     36.2408
                           206.6433                                                     34.6151
                           193.4350                                                     33.7829
                           168.0162                                                     32.1890
                           154.8973                                                     31.3409
                           129.6237                                                     29.7161
                           116.5499                                                     28.8529
                            91.5159                                                     27.1286
                            78.6103                                                     26.2073
                            53.8733                                                     24.4222
                            33.3093                                                     22.5848
                            18.9235                                                     20.7921
== MBET summary ==
                                                     Slope =          31.008
                                                 Intercept =           2.899e-01
                                Correlation coefficient, r =           0.999986
                                                 C constant=         107.944
 
                                              Surface Area =         111.270 ~s/g
== Multi-Point BET ==


               Relative                            Volume @ STP                       1 / [ W((Po/P) - 1) ]
               Pressure                                                                          
                 P/Po                                  cc/g                                      

                  7.38139e-02                          24.7139                                 2.5802e+00
                  8.60249e-02                          25.4275                                 2.9617e+00
                  9.23239e-02                          25.7578                                 3.1595e+00
                  1.09912e-01                          26.6707                                 3.7045e+00
                  1.33536e-01                          27.8509                                 4.4275e+00
                  1.58556e-01                          29.0162                                 5.1960e+00
                  1.83610e-01                          30.1462                                 5.9692e+00
                  2.08683e-01                          31.2588                                 6.7501e+00
                  2.33466e-01                          32.3756                                 7.5271e+00
                  2.58390e-01                          33.4911                                 8.3238e+00
== Alpha-s summary ==
                                                     Slope =          38.211
                                         Alpha-S Intercept =           1.723 cc/g
                                   Correlation coefficient =           1.000
 
                                          Micropore volume =           0.003 cc/g
== Alpha-S method ==


            P/Po                     Volume @ STP                  Liquid Vol.                    Alpha
                                                                                                     
                                         cc/g                         cc/g                           

             1.7053e-02                   1.9802e+01                   3.0630e-02                  4.7992e-01
             2.2993e-02                   2.0657e+01                   3.1952e-02                  4.9845e-01
             2.7673e-02                   2.1208e+01                   3.2804e-02                  5.1095e-01
             3.2212e-02                   2.1678e+01                   3.3531e-02                  5.2183e-01
             3.7308e-02                   2.2130e+01                   3.4231e-02                  5.3301e-01
             4.3565e-02                   2.2652e+01                   3.5038e-02                  5.4561e-01
             5.1464e-02                   2.3249e+01                   3.5962e-02                  5.6029e-01
             6.1276e-02                   2.3927e+01                   3.7011e-02                  5.7721e-01
             7.3814e-02                   2.4714e+01                   3.8228e-02                  5.9738e-01
             8.6025e-02                   2.5427e+01                   3.9332e-02                  6.1587e-01
             9.2324e-02                   2.5758e+01                   3.9843e-02                  6.2509e-01
             1.0991e-01                   2.6671e+01                   4.1255e-02                  6.4981e-01
             1.3354e-01                   2.7851e+01                   4.3080e-02                  6.8184e-01
             1.5856e-01                   2.9016e+01                   4.4883e-02                  7.1478e-01
             1.8361e-01                   3.0146e+01                   4.6631e-02                  7.4676e-01
             2.0868e-01                   3.1259e+01                   4.8352e-02                  7.7797e-01
             2.3347e-01                   3.2376e+01                   5.0079e-02                  8.0834e-01
             2.5839e-01                   3.3491e+01                   5.1805e-02                  8.3814e-01
             2.8320e-01                   3.4637e+01                   5.3578e-02                  8.6770e-01
             3.0815e-01                   3.5785e+01                   5.5352e-02                  8.9654e-01
             3.3298e-01                   3.6954e+01                   5.7161e-02                  9.2450e-01
             3.5768e-01                   3.8156e+01                   5.9021e-02                  9.5213e-01
             3.8240e-01                   3.9376e+01                   6.0907e-02                  9.7992e-01
             4.0708e-01                   4.0659e+01                   6.2892e-02                  1.0080e+00
== BJH adsorption summary ==
 
                                              Surface Area =         124.842 ~s/g
                                               Pore Volume =           0.357 cc/g
                                            Pore ^D Dv(^p) =          11.374 ^d
 
== ^G Adsorption  ==


    Diameter        Pore Volume       Pore Surf         dV(d)            dS(d)          dV(logd)         dS(logd)
                                        Area                                                                  
       nm              cc/g             m²/g           cc/nm/g          m²/nm/g           cc/g             cc/g

       3.1386           1.1971e-03       1.5257e+00      7.6595e-03       9.7618e+00       5.5342e-02       7.0532e+01
       3.2998           2.7395e-03       3.3583e+00      8.9509e-03       1.0794e+01       6.8468e-02       8.2424e+01
       3.4690           4.4123e-03       5.2803e+00      9.4563e-03       1.0890e+01       7.5728e-02       8.7077e+01
       3.6512           6.2967e-03       7.3433e+00      9.9906e-03       1.0970e+01       8.3940e-02       9.1996e+01
       3.8489           8.2516e-03       9.3700e+00      9.4960e-03       9.8693e+00       8.4288e-02       8.7440e+01
       4.0616           1.0442e-02       1.1520e+01      9.8920e-03       9.7385e+00       9.2708e-02       9.1086e+01
       4.2915           1.2886e-02       1.3788e+01      1.0162e-02       9.4565e+00       1.0076e-01       9.3572e+01
       4.5404           1.5845e-02       1.6377e+01      1.1442e-02       1.0040e+01       1.2033e-01       1.0536e+02
       4.8070           1.9710e-02       1.9540e+01      1.1971e-02       9.9074e+00       1.3351e-01       1.1021e+02
       5.1609           2.3814e-02       2.2732e+01      1.2629e-02       9.8308e+00       1.4985e-01       1.1628e+02
       5.5159           2.8935e-02       2.6429e+01      1.2872e-02       9.3166e+00       1.6421e-01       1.1850e+02
       5.8922           3.4146e-02       2.9941e+01      1.4432e-02       9.7519e+00       1.9723e-01       1.3288e+02
       6.2948           4.1711e-02       3.4683e+01      1.5602e-02       9.8701e+00       2.2778e-01       1.4363e+02
       6.7854           5.0384e-02       3.9717e+01      1.6817e-02       9.8820e+00       2.6462e-01       1.5481e+02
       7.3953           6.1316e-02       4.5635e+01      1.7630e-02       9.5380e+00       3.0132e-01       1.6228e+02
       7.9995           7.4876e-02       5.2271e+01      1.8588e-02       9.2450e+00       3.4570e-01       1.7108e+02
       8.8047           9.4800e-02       6.1003e+01      2.0102e-02       9.0377e+00       4.1474e-01       1.8496e+02
       9.9443           1.2228e-01       7.1788e+01      2.1252e-02       8.4989e+00       4.9401e-01       1.9547e+02
      11.3743           1.5697e-01       8.3862e+01      2.2022e-02       7.7916e+00       5.7954e-01       2.0252e+02
      13.0879           1.9568e-01       9.5655e+01      2.0653e-02       6.4052e+00       6.2055e-01       1.8990e+02
      15.1639           2.3576e-01       1.0623e+02      1.6734e-02       4.5576e+00       5.7337e-01       1.5379e+02
      18.1134           2.6768e-01       1.1369e+02      1.1418e-02       2.7202e+00       4.4770e-01       1.0493e+02
      21.3708           2.8948e-01       1.1813e+02      6.8238e-03       1.3677e+00       3.1712e-01       6.2702e+01
      24.0705           3.0079e-01       1.2008e+02      4.1912e-03       7.1894e-01       2.2651e-01       3.8558e+01
      26.6366           3.0823e-01       1.2124e+02      3.0424e-03       4.7210e-01       1.8143e-01       2.8000e+01
      28.9631           3.1369e-01       1.2201e+02      2.1453e-03       3.0178e-01       1.4102e-01       1.9745e+01
      31.4899           3.1931e-01       1.2268e+02      1.5113e-03       1.9294e-01       1.0984e-01       1.3901e+01
      37.1703           3.2513e-01       1.2331e+02      1.0572e-03       1.2058e-01       8.6783e-02       9.7164e+00
      45.2040           3.3171e-01       1.2389e+02      6.1143e-04       5.7960e-02       6.1000e-02       5.6024e+00
      61.5412           3.3666e-01       1.2423e+02      3.4748e-04       2.6192e-02       4.4463e-02       3.1816e+00
      83.1527           3.4118e-01       1.2448e+02      1.9619e-04       1.0646e-02       3.4605e-02       1.7906e+00
     104.8249           3.4484e-01       1.2461e+02      1.2982e-04       5.2072e-03       3.0973e-02       1.1887e+00
     142.7869           3.5013e-01       1.2473e+02      8.2602e-05       2.6082e-03       2.6363e-02       7.4949e-01
     311.6485           3.5700e-01       1.2484e+02      2.7867e-05       3.5767e-04       1.8495e-02       2.3738e-01
== ^G Interpolated Adsorption ==


            Diameter                   Average         Volume         Cumulative       Surf. Area       Cumulative
            Interval                  Diameter        Increment         Volume          Increment       Surf. Area
               nm                        nm             cc/g             cc/g             m²/g             m²/g

          300.000 - 400.000            350.000           4.743e-04        4.743e-04        5.421e-03        5.421e-03
          200.000 - 300.000            250.000           4.072e-03        4.546e-03        6.515e-02        7.057e-02
          100.000 - 200.000            150.000           8.430e-03        1.298e-02        2.248e-01        2.954e-01
           90.000 - 100.000             95.000           1.686e-03        1.466e-02        7.101e-02        3.664e-01
           80.000 - 90.000              85.000           1.815e-03        1.648e-02        8.539e-02        4.518e-01
           70.000 - 80.000              75.000           2.093e-03        1.857e-02        1.116e-01        5.634e-01
           60.000 - 70.000              65.000           2.237e-03        2.081e-02        1.377e-01        7.010e-01
           50.000 - 60.000              55.000           3.029e-03        2.384e-02        2.203e-01        9.213e-01
           40.000 - 50.000              45.000           5.719e-03        2.956e-02        5.084e-01        1.430e+00
           30.000 - 40.000              35.000           1.145e-02        4.101e-02        1.309e+00        2.739e+00
           20.000 - 30.000              25.000           3.569e-02        7.670e-02        5.710e+00        8.449e+00
           10.000 - 20.000              15.000           1.567e-01        2.334e-01        4.178e+01        5.023e+01
            9.000 - 10.000               9.500           2.412e-02        2.575e-01        1.016e+01        6.039e+01
            8.000 - 9.000                8.500           2.462e-02        2.821e-01        1.159e+01        7.197e+01
            7.000 - 8.000                7.500           2.066e-02        3.028e-01        1.102e+01        8.299e+01
            6.000 - 7.000                6.500           1.806e-02        3.208e-01        1.111e+01        9.410e+01
            5.000 - 6.000                5.500           1.422e-02        3.351e-01        1.034e+01        1.044e+02
            4.000 - 5.000                4.500           1.214e-02        3.472e-01        1.079e+01        1.152e+02
            3.000 - 4.000                3.500           8.610e-03        3.558e-01        9.840e+00        1.251e+02
== BJH desorption summary ==
 
                                              Surface Area =         157.007 ~s/g
                                               Pore Volume =           0.373 cc/g
                                            Pore ^D Dv(^p) =           8.179 ^d
 
== ^G Desorption  ==


    Diameter        Pore Volume       Pore Surf         dV(d)            dS(d)          dV(logd)         dS(logd)
                                        Area                                                                  
       nm              cc/g             m²/g           cc/nm/g          m²/nm/g           cc/g             cc/g

       3.0718           4.0869e-04       5.3219e-01      4.1296e-03       5.3776e+00       2.9206e-02       3.8032e+01
       3.2154           1.2124e-03       1.5013e+00      4.2486e-03       5.2285e+00       3.1859e-02       3.9121e+01
       3.4217           2.0914e-03       2.5285e+00      5.2028e-03       6.0313e+00       4.1401e-02       4.7909e+01
       3.5923           3.4960e-03       4.0809e+00      7.7043e-03       8.5112e+00       6.4305e-02       7.0944e+01
       3.7526           5.1265e-03       5.7951e+00      8.6758e-03       9.1967e+00       7.5475e-02       7.9890e+01
       3.9680           7.2060e-03       7.8920e+00      9.2467e-03       9.3611e+00       8.4291e-02       8.5142e+01
       4.2059           9.4530e-03       1.0016e+01      9.0457e-03       8.5787e+00       8.8029e-02       8.3290e+01
       4.4632           1.2199e-02       1.2460e+01      1.0585e-02       9.4288e+00       1.0967e-01       9.7465e+01
       4.7269           1.6420e-02       1.5950e+01      1.2807e-02       1.0710e+01       1.4138e-01       1.1791e+02
       5.0721           2.1567e-02       1.9975e+01      1.5017e-02       1.1788e+01       1.7670e-01       1.3826e+02
       5.4499           2.8973e-02       2.5362e+01      1.8012e-02       1.3137e+01       2.2813e-01       1.6582e+02
       5.8446           3.7904e-02       3.1387e+01      2.1781e-02       1.4756e+01       2.9698e-01       2.0053e+02
       6.2854           5.2538e-02       4.0486e+01      2.7729e-02       1.7423e+01       4.0783e-01       2.5524e+02
       6.8214           7.1961e-02       5.1657e+01      3.3933e-02       1.9672e+01       5.4129e-01       3.1235e+02
       7.4504           9.9884e-02       6.6436e+01      3.9383e-02       2.1028e+01       6.8251e-01       3.6246e+02
       8.1788           1.3057e-01       8.1375e+01      4.0778e-02       2.0013e+01       7.6918e-01       3.7531e+02
       9.0034           1.6868e-01       9.8106e+01      3.8603e-02       1.7250e+01       8.0060e-01       3.5519e+02
      10.0885           2.1034e-01       1.1437e+02      3.5831e-02       1.4275e+01       8.3564e-01       3.2965e+02
      11.4570           2.5707e-01       1.3074e+02      3.0635e-02       1.0890e+01       8.0091e-01       2.8173e+02
      13.1351           2.9732e-01       1.4324e+02      2.2171e-02       7.1233e+00       6.4182e-01       2.0385e+02
