Repository: IDAnton/isotherm-analyzer

File: data/reports/15%MoO3 Sib-3 Ar 350°C 05.08.2022_2616-ASMS_St3_2022_10_10_01_report_01.txt
version https://git-lfs.github.com/spec/v1
oid sha256:ae1ef26454b08e4c371fd38867c9f00ba7443f8085eb952090b0ff9210d1ee22
size 115722

File: data/reports/15%MoO3 Sib-3 H2 350°C 01.08.2022_2615-ASMS_St2_2022_10_10_01_report_01.txt
version https://git-lfs.github.com/spec/v1
oid sha256:21aa41ba2f2df5304322c8ecc3f302d59598d18a76d4d1d23d1311fbb9d5c45c
size 113406

File: data/reports/15%MoO3 gamma-Al2O3 Ar 350°C 08.08.2022_2614-ASMS_St1_2022_10_10_01_report_01.txt
version https://git-lfs.github.com/spec/v1
oid sha256:91511cbc4a0aed762ad6c03d61af580989efb9693685df2f3a85777da195a1f0
size 110432

File: data/reports/15%MoO3_3%Ni-Sib-3 400°C 20.07.2022_2610-ASMS_St1_2022_10_08_01_report_01.txt (part 1 of 3)
== Analysis Data ==
                                               Administrative information

Analysis performed on:                                                        10/8/2022
Analysis performed by:                                                        Ayupov
Comments:                                                                      
Instrument:                                                                   AS6KR/MP Station: 1
Instrument version:                                                           n/a
Software version:                                                             2.02
 
                                                  Sample ifnformation

Id:                                                                           15%MoO3/3%Ni-Sib-3 400°C 20.07.2022
Description:                                                                  Medwedewa
Weight:                                                                       0.3106 g
 
                                             Sample preparation information

Outgas time:                                                                  3.0 hrs
Outgas temperature:                                                           300.0 C
 
                                                  Analysis information

Analysis gas:                                                                 Nitrogen
Cross Section Area:                                                           16.2 
Molecular weight:                                                             28.0134 
Non-ideality correction:                                                      6.58e-05 
Ambient temperature:                                                          300 K
Pressure tolerance band:                                                      0
Equilibration time:                                                           1
== Data Reduction Parameters ==
                  Thermal Transpiration: off    Eff. mol. diameter (D): 3.54 Å      Eff. cell stem diam. (d): 4.0000 mm
Adsorbate         Nitrogen                      Temperature       77.350K
                  Molec. Wt.: 28.013            Cross Section:    16.200  Å²        Liquid Density:   0.808  g/cc
                  Contact Angle: 0.0  degrees   Surf. Tension:    8.850  erg/cm²
                  Avg. Diameter:0.300  nm       Polarizability:   1.460  (cc/molec) x 10-24Magn. Suscept.:2.000
                  Molec. Density6.700  (mol/cm²)x1014
Adsorbent         Carbon
== Volume/Area summary ==
                                                   Surface Area Data
 
MultiPoint BET                                                                           1.746e+02 m²/g
BJH method cumulative adsorption surface area                                            8.827e+01 m²/g
BJH method cumulative desorption surface area                                            1.321e+02 m²/g
DFT cumulative surface area                                                              1.757e+02 m²/g
 
                                                    Pore Volume Data
 
Total pore volume for pores with Diameter
less than 238.10 nm at P/Po = 0.991811                                                   2.751e-01 cc/g
BJH method cumulative adsorption pore volume                                             2.300e-01 cc/g
BJH method cumulative desorption pore volume                                             2.488e-01 cc/g
DFT method cumulative pore volume                                                        1.921e-01 cc/g
 
                                                     Pore Size Data
 
Average pore Diameter                                                                    6.303e+00 nm
BJH method adsorption pore Diameter (Mode Dv(d))                                         3.109e+00 nm
BJH method desorption pore Diameter (Mode Dv(d))                                         3.824e+00 nm
DFT pore Diameter (Mode)                                                                 1.786e+00 nm
 
 
== Isotherm ==


                          Relative                                                  Volume @ STP
                          Pressure                                                         
                                                                                        cc/g

                             1.72048e-02                                                32.4244
                             2.21055e-02                                                33.3647
                             2.65506e-02                                                34.0904
                             3.10354e-02                                                34.7438
                             3.61627e-02                                                35.3911
                             4.23454e-02                                                36.1088
                             5.00206e-02                                                36.9190
                             5.95269e-02                                                37.8360
                             7.16692e-02                                                38.9120
                             8.38754e-02                                                39.9349
                             9.08545e-02                                                40.5160
                             1.07268e-01                                                41.7968
                             1.29626e-01                                                43.4719
                             1.53977e-01                                                45.2360
                             1.78975e-01                                                46.9926
                             2.03691e-01                                                48.7620
                             2.28670e-01                                                50.5276
                             2.53470e-01                                                52.2920
                             2.78366e-01                                                54.0449
                             3.03339e-01                                                55.7969
                             3.28160e-01                                                57.5398
                             3.52846e-01                                                59.3239
                             3.77807e-01                                                61.0986
                             4.02697e-01                                                62.8816
                             4.27617e-01                                                64.6643
                             4.59712e-01                                                67.0334
                             4.79460e-01                                                68.5126
                             5.02592e-01                                                70.2510
                             5.34904e-01                                                72.7909
                             5.53947e-01                                                74.3171
                             5.76664e-01                                                76.1852
                             6.00718e-01                                                78.1737
                             6.32618e-01                                                80.9496
                             6.52395e-01                                                82.6600
                             6.83085e-01                                                85.4385
                             7.02016e-01                                                87.2054
                             7.32074e-01                                                90.0783
                             7.51055e-01                                                91.9572
                             7.83150e-01                                                95.0480
                             8.01151e-01                                                96.9176
                             8.23546e-01                                                99.1583
                             8.56235e-01                                               102.8027
                             8.80743e-01                                               105.9723
                             8.96581e-01                                               108.4653
                             9.09355e-01                                               110.5792
                             9.23885e-01                                               113.7353
                             9.29573e-01                                               115.1378
                             9.34482e-01                                               116.5585
                             9.40436e-01                                               118.5646
                             9.50179e-01                                               122.5689
                             9.55277e-01                                               125.2593
                             9.75085e-01                                               142.2646
                             9.87839e-01                                               170.1556
                             9.91811e-01                                               177.8625
                             9.87895e-01                                               176.5463
                             9.79936e-01                                               171.8304
                             9.77030e-01                                               170.2369
                             9.71039e-01                                               165.2216
                             9.61578e-01                                               154.7903
                             9.51489e-01                                               144.5003
                             9.40655e-01                                               135.9936
                             9.31949e-01                                               131.1078
                             9.25276e-01                                               128.1879
                             9.20860e-01                                               126.8078
                             9.07563e-01                                               122.6876
                             9.02006e-01                                               121.3435
                             8.71129e-01                                               115.9724
                             8.44544e-01                                               112.8302
                             8.24002e-01                                               110.8072
                             8.00653e-01                                               108.8696
                             7.75615e-01                                               106.9776
                             7.50256e-01                                               105.1596
                             7.24452e-01                                               103.4538
                             6.98759e-01                                               101.7809
                             6.73755e-01                                               100.1018
                             6.48619e-01                                                98.4315
                             6.23863e-01                                                96.7168
                             5.99232e-01                                                94.9430
                             5.74554e-01                                                93.1448
                             5.49901e-01                                                91.2824
                             5.25153e-01                                                89.3645
                             5.01265e-01                                                87.2924
                             4.78929e-01                                                78.9995
                             4.51155e-01                                                70.9250
                             4.25431e-01                                                67.0411
                             3.94874e-01                                                63.9344
                             3.72263e-01                                                62.1246
                             3.47973e-01                                                60.3076
                             3.23146e-01                                                58.5053
                             2.98312e-01                                                56.6769
                             2.73109e-01                                                54.8550
                             2.47982e-01                                                53.0141
                             2.22806e-01                                                51.1864
                             1.97763e-01                                                49.3319
                             1.72544e-01                                                47.4900
                             1.47500e-01                                                45.6171
                             1.22533e-01                                                43.7071
                             9.76524e-02                                                41.7452
                             7.30833e-02                                                39.6873
                             4.93374e-02                                                37.4579
                             2.54829e-02                                                34.4278
== Absolute Isotherm ==


                          Pressure                                                  Volume @ STP
                                                                                           
                            Torr                                                        cc/g

                            13.2208                                                     32.4244
                            16.9867                                                     33.3647
                            20.4025                                                     34.0904
                            23.8488                                                     34.7438
                            27.5677                                                     35.3911
                            32.2810                                                     36.1088
                            38.1320                                                     36.9190
                            45.3789                                                     37.8360
                            54.6353                                                     38.9120
                            63.9403                                                     39.9349
                            69.2607                                                     40.5160
                            81.7802                                                     41.7968
                            98.8256                                                     43.4719
                           117.3909                                                     45.2360
                           136.4487                                                     46.9926
                           155.2919                                                     48.7620
                           174.3361                                                     50.5276
                           193.2899                                                     52.2920
                           212.2749                                                     54.0449
                           231.3190                                                     55.7969
                           250.2469                                                     57.5398
                           269.0717                                                     59.3239
                           288.1064                                                     61.0986
                           306.9792                                                     62.8816
                           325.9760                                                     64.6643
                           350.4425                                                     67.0334
                           365.4967                                                     68.5126
                           383.1307                                                     70.2510
                           407.6464                                                     72.7909
                           422.1591                                                     74.3171
                           439.4716                                                     76.1852
                           457.8026                                                     78.1737
                           482.1136                                                     80.9496
                           497.0178                                                     82.6600
                           520.3986                                                     85.4385
                           534.8207                                                     87.2054
                           557.7199                                                     90.0783
                           572.1647                                                     91.9572
                           596.6148                                                     95.0480
                           610.3284                                                     96.9176
                           627.3890                                                     99.1583
                           652.1969                                                    102.8027
                           670.8652                                                    105.9723
                           682.9287                                                    108.4653
                           692.1824                                                    110.5792
                           703.2423                                                    113.7353
                           707.5719                                                    115.1378
                           711.3082                                                    116.5585
                           715.6558                                                    118.5646
                           723.0696                                                    122.5689
                           726.9496                                                    125.2593
                           741.5890                                                    142.2646
                           751.3356                                                    170.1556
                           754.4139                                                    177.8625
                           751.4355                                                    176.5463
                           744.9816                                                    171.8304
                           742.7724                                                    170.2369
                           738.2177                                                    165.2216
                           731.1893                                                    154.7903
                           723.0723                                                    144.5003
                           714.8394                                                    135.9936
                           708.1486                                                    131.1078
                           703.0775                                                    128.1879
                           699.7224                                                    126.8078
                           689.3312                                                    122.6876
                           685.1107                                                    121.3435
                           661.6580                                                    115.9724
                           641.4587                                                    112.8302
                           625.8566                                                    110.8072
                           608.1225                                                    108.8696
                           588.8643                                                    106.9776
                           569.6112                                                    105.1596
                           550.0204                                                    103.4538
                           530.4405                                                    101.7809
                           511.4590                                                    100.1018
                           492.3782                                                     98.4315
                           473.3385                                                     96.7168
                           454.6503                                                     94.9430
                           435.9267                                                     93.1448
                           417.2115                                                     91.2824
                           398.4351                                                     89.3645
                           380.3114                                                     87.2924
                           363.3733                                                     78.9995
                           342.0610                                                     70.9250
                           322.5576                                                     67.0411
                           299.3044                                                     63.9344
                           282.1660                                                     62.1246
                           263.7545                                                     60.3076
                           244.9185                                                     58.5053
                           226.0966                                                     56.6769
                           206.9945                                                     54.8550
                           187.9503                                                     53.0141
                           168.8295                                                     51.1864
                           149.8530                                                     49.3319
                           130.7434                                                     47.4900
                           111.7668                                                     45.6171
                            92.8270                                                     43.7071
                            73.9780                                                     41.7452
                            55.3653                                                     39.6873
                            37.3762                                                     37.4579
                            19.3027                                                     34.4278
== MBET summary ==
                                                     Slope =          19.768
                                                 Intercept =           1.767e-01
                                Correlation coefficient, r =           0.999994
                                                 C constant=         112.871
 
                                              Surface Area =         174.609 ~s/g
== Multi-Point BET ==


               Relative                            Volume @ STP                       1 / [ W((Po/P) - 1) ]
               Pressure                                                                          
                 P/Po                                  cc/g                                      

                  8.38754e-02                          39.9349                                 1.8343e+00
                  9.08545e-02                          40.5160                                 1.9735e+00
                  1.07268e-01                          41.7968                                 2.3002e+00
                  1.29626e-01                          43.4719                                 2.7411e+00
                  1.53977e-01                          45.2360                                 3.2192e+00
                  1.78975e-01                          46.9926                                 3.7116e+00
                  2.03691e-01                          48.7620                                 4.1972e+00
                  2.28670e-01                          50.5276                                 4.6945e+00
                  2.53470e-01                          52.2920                                 5.1951e+00
== Alpha-s summary ==
                                                     Slope =          59.609
                                         Alpha-S Intercept =           3.029 cc/g
                                   Correlation coefficient =           1.000
 
                                          Micropore volume =           0.005 cc/g
== Alpha-S method ==


            P/Po                     Volume @ STP                  Liquid Vol.                    Alpha
                                                                                                     
                                         cc/g                         cc/g                           

             2.0369e-01                   4.8762e+01                   7.5426e-02                  7.6817e-01
             2.2867e-01                   5.0528e+01                   7.8157e-02                  7.9663e-01
             2.5347e-01                   5.2292e+01                   8.0886e-02                  8.2542e-01
             2.7837e-01                   5.4045e+01                   8.3597e-02                  8.5458e-01
             3.0334e-01                   5.5797e+01                   8.6307e-02                  8.8533e-01
             3.2816e-01                   5.7540e+01                   8.9003e-02                  9.1589e-01
             3.5285e-01                   5.9324e+01                   9.1763e-02                  9.4533e-01
             3.7781e-01                   6.1099e+01                   9.4508e-02                  9.7427e-01
             4.0270e-01                   6.2882e+01                   9.7266e-02                  1.0031e+00
== BJH adsorption summary ==
 
                                              Surface Area =          88.271 ~s/g
                                               Pore Volume =           0.230 cc/g
                                            Pore ^D Dv(^p) =           3.109 ^d
 
== ^G Adsorption  ==


    Diameter        Pore Volume       Pore Surf         dV(d)            dS(d)          dV(logd)         dS(logd)
                                        Area                                                                  
       nm              cc/g             m²/g           cc/nm/g          m²/nm/g           cc/g             cc/g

       3.1089           4.9774e-03       6.4041e+00      3.1891e-02       4.1032e+01       2.2825e-01       2.9367e+02
       3.2697           9.8938e-03       1.2320e+01      2.9730e-02       3.6485e+01       2.2345e-01       2.7376e+02
       3.4411           1.5297e-02       1.8556e+01      2.7712e-02       3.2237e+01       2.1980e-01       2.5516e+02
       3.6536           2.0366e-02       2.4138e+01      2.5709e-02       2.8299e+01       2.1554e-01       2.3673e+02
       3.8602           2.5334e-02       2.9339e+01      2.3873e-02       2.4894e+01       2.1118e-01       2.1982e+02
       4.0467           3.0365e-02       3.4242e+01      2.2119e-02       2.1828e+01       2.0680e-01       2.0367e+02
       4.3109           3.5382e-02       3.8919e+01      2.0409e-02       1.9045e+01       2.0188e-01       1.8792e+02
       4.5753           4.0450e-02       4.3400e+01      1.8914e-02       1.6651e+01       1.9822e-01       1.7415e+02
       4.8145           4.4959e-02       4.7124e+01      1.7229e-02       1.4339e+01       1.9101e-01       1.5865e+02
       5.1079           5.0419e-02       5.1348e+01      1.5692e-02       1.2299e+01       1.8486e-01       1.4447e+02
       5.5054           5.5658e-02       5.5179e+01      1.3880e-02       1.0177e+01       1.7491e-01       1.2779e+02
       5.9134           6.1414e-02       5.9078e+01      1.2289e-02       8.3703e+00       1.6669e-01       1.1312e+02
       6.3827           6.6260e-02       6.2119e+01      1.0712e-02       6.7656e+00       1.5674e-01       9.8615e+01
       6.8979           7.1883e-02       6.5380e+01      9.3734e-03       5.4769e+00       1.4829e-01       8.6275e+01
       7.5118           7.6713e-02       6.7954e+01      8.0617e-03       4.3381e+00       1.3859e-01       7.4209e+01
       8.2108           8.2348e-02       7.0690e+01      6.6642e-03       3.2823e+00       1.2526e-01       6.1322e+01
       9.1308           8.7127e-02       7.2793e+01      5.4709e-03       2.4416e+00       1.1368e-01       5.0347e+01
      10.1836           9.2009e-02       7.4752e+01      4.3151e-03       1.7310e+00       9.9672e-02       3.9699e+01
      11.2725           9.7045e-02       7.6466e+01      3.4604e-03       1.2374e+00       8.9964e-02       3.1825e+01
      13.2431           1.0275e-01       7.8165e+01      2.6609e-03       8.2764e-01       8.0152e-02       2.4453e+01
      16.0015           1.0849e-01       7.9665e+01      2.1286e-03       5.5646e-01       7.6333e-02       1.9553e+01
      18.7352           1.1316e-01       8.0701e+01      1.7074e-03       3.7695e-01       7.2075e-02       1.5695e+01
      21.3861           1.1775e-01       8.1550e+01      1.4777e-03       2.8033e-01       7.2591e-02       1.3587e+01
      24.8420           1.2165e-01       8.2195e+01      1.2812e-03       2.1115e-01       7.2359e-02       1.1783e+01
      27.9878           1.2513e-01       8.2718e+01      1.2176e-03       1.7809e-01       7.7087e-02       1.1202e+01
      30.0916           1.2792e-01       8.3085e+01      1.1623e-03       1.5433e-01       8.0889e-02       1.0699e+01
      32.6499           1.3221e-01       8.3583e+01      1.1329e-03       1.3734e-01       8.6646e-02       1.0422e+01
      37.3866           1.3721e-01       8.4116e+01      1.0853e-03       1.1740e-01       9.3429e-02       9.9824e+00
      42.8627           1.5062e-01       8.5119e+01      9.7577e-04       8.7857e-02       1.0310e-01       8.9094e+00
      62.4445           1.7711e-01       8.6386e+01      8.0812e-04       5.5994e-02       1.2281e-01       7.3052e+00
     120.5125           2.0624e-01       8.7593e+01      5.1915e-04       2.5029e-02       1.1370e-01       4.6402e+00
     199.6744           2.3000e-01       8.8271e+01      1.6363e-04       3.2780e-03       7.4294e-02       1.4883e+00
== ^G Interpolated Adsorption ==


            Diameter                   Average         Volume         Cumulative       Surf. Area       Cumulative
            Interval                  Diameter        Increment         Volume          Increment       Surf. Area
               nm                        nm             cc/g             cc/g             m²/g             m²/g

          100.000 - 200.000            150.000           3.405e-02        3.405e-02        9.080e-01        9.080e-01
           90.000 - 100.000             95.000           5.017e-03        3.907e-02        2.112e-01        1.119e+00
           80.000 - 90.000              85.000           5.017e-03        4.408e-02        2.361e-01        1.355e+00
           70.000 - 80.000              75.000           5.017e-03        4.910e-02        2.676e-01        1.623e+00
           60.000 - 70.000              65.000           7.096e-03        5.620e-02        4.367e-01        2.060e+00
           50.000 - 60.000              55.000           1.352e-02        6.972e-02        9.835e-01        3.043e+00
           40.000 - 50.000              45.000           1.666e-02        8.638e-02        1.481e+00        4.524e+00
           30.000 - 40.000              35.000           1.581e-02        1.022e-01        1.807e+00        6.332e+00
           20.000 - 30.000              25.000           1.245e-02        1.146e-01        1.992e+00        8.323e+00
           10.000 - 20.000              15.000           2.419e-02        1.388e-01        6.452e+00        1.478e+01
            9.000 - 10.000               9.500           4.710e-03        1.435e-01        1.983e+00        1.676e+01
            8.000 - 9.000                8.500           5.799e-03        1.493e-01        2.729e+00        1.949e+01
            7.000 - 8.000                7.500           7.962e-03        1.573e-01        4.246e+00        2.373e+01
            6.000 - 7.000                6.500           1.038e-02        1.677e-01        6.387e+00        3.012e+01
            5.000 - 6.000                5.500           1.390e-02        1.816e-01        1.011e+01        4.023e+01
            4.000 - 5.000                4.500           1.931e-02        2.009e-01        1.716e+01        5.739e+01
            3.000 - 4.000                3.500           2.413e-02        2.250e-01        2.757e+01        8.496e+01
== BJH desorption summary ==
 
                                              Surface Area =         132.142 ~s/g
                                               Pore Volume =           0.249 cc/g
                                            Pore ^D Dv(^p) =           3.824 ^d
 
== ^G Desorption  ==


    Diameter        Pore Volume       Pore Surf         dV(d)            dS(d)          dV(logd)         dS(logd)
                                        Area                                                                  
       nm              cc/g             m²/g           cc/nm/g          m²/nm/g           cc/g             cc/g

       3.2254           4.1959e-03       5.2035e+00      2.8381e-02       3.5197e+01       2.1074e-01       2.6136e+02
       3.4065           1.3497e-02       1.5869e+01      4.1898e-02       4.8506e+01       3.3392e-01       3.8579e+02
       3.6114           2.8942e-02       3.2611e+01      7.1128e-02       7.7249e+01       6.0421e-01       6.5492e+02
       3.8237           5.0850e-02       5.5257e+01      1.0434e-01       1.0782e+02       9.3148e-01       9.6080e+02
       4.0383           7.0809e-02       7.5424e+01      9.2826e-02       9.3684e+01       8.4790e-01       8.5475e+02
       4.2543           8.3589e-02       8.7814e+01      6.0533e-02       5.8893e+01       5.7366e-01       5.5741e+02
       4.5021           8.8773e-02       9.2437e+01      2.0112e-02       1.8012e+01       2.0725e-01       1.8519e+02
       4.7786           9.3539e-02       9.6438e+01      1.6512e-02       1.3918e+01       1.8081e-01       1.5203e+02
       5.0845           9.8047e-02       9.9994e+01      1.4079e-02       1.1157e+01       1.6403e-01       1.2963e+02
       5.4258           1.0230e-01       1.0313e+02      1.1839e-02       8.7977e+00       1.4711e-01       1.0900e+02
       5.8104           1.0630e-01       1.0590e+02      9.8449e-03       6.8433e+00       1.3082e-01       9.0637e+01
       6.2521           1.1009e-01       1.0833e+02      8.1056e-03       5.2367e+00       1.1594e-01       7.4620e+01
       6.7622           1.1371e-01       1.1048e+02      6.6083e-03       3.9507e+00       1.0219e-01       6.0831e+01
       7.3640           1.1721e-01       1.1238e+02      5.4201e-03       2.9819e+00       9.1155e-02       4.9889e+01
       8.0882           1.2069e-01       1.1410e+02      4.4437e-03       2.2232e+00       8.2260e-02       4.0896e+01
       8.9563           1.2419e-01       1.1567e+02      3.7096e-03       1.6775e+00       7.6040e-02       3.4135e+01
      10.0096           1.2775e-01       1.1709e+02      3.1375e-03       1.2738e+00       7.1721e-02       2.8866e+01
      11.2746           1.3134e-01       1.1837e+02      2.6870e-03       9.6682e-01       6.9364e-02       2.4719e+01
      12.7264           1.3562e-01       1.1968e+02      2.3588e-03       7.4528e-01       6.9493e-02       2.1689e+01
      14.8390           1.4191e-01       1.2125e+02      2.1434e-03       5.7786e-01       7.4772e-02       1.9680e+01
      18.6401           1.4777e-01       1.2259e+02      1.9986e-03       4.4724e-01       8.4082e-02       1.8354e+01
      21.7083           1.5423e-01       1.2383e+02      1.9852e-03       3.7287e-01       9.8207e-02       1.8236e+01
      24.1301           1.5831e-01       1.2451e+02      1.8838e-03       3.1570e-01       1.0415e-01       1.7336e+01
      26.6802           1.6333e-01       1.2528e+02      1.8998e-03       2.8849e-01       1.1575e-01       1.7481e+01
      28.7208           1.6879e-01       1.2601e+02      1.9021e-03       2.6059e-01       1.2851e-01       1.7505e+01
      32.1494           1.7850e-01       1.2714e+02      2.0364e-03       2.5030e-01       1.5432e-01       1.8723e+01
      37.9802           1.9250e-01       1.2855e+02      1.9353e-03       2.0540e-01       1.7134e-01       1.7773e+01
      46.9848           2.0960e-01       1.2999e+02      1.6141e-03       1.4424e-01       1.7108e-01       1.4803e+01
      60.5811           2.2451e-01       1.3105e+02      1.0948e-03       8.0805e-02       1.4057e-01       1.0034e+01
      77.6291           2.3427e-01       1.3164e+02      5.9854e-04       3.5499e-02       9.4776e-02       5.4844e+00
      92.4997           2.4061e-01       1.3190e+02      2.7663e-04       1.2795e-02       5.6531e-02       2.5330e+00
     130.2995           2.4482e-01       1.3203e+02      1.2344e-04       4.6044e-03       3.1870e-02       1.1273e+00
     200.0439           2.4885e-01       1.3214e+02      2.8218e-05       5.6423e-04       1.2839e-02       2.5673e-01
== ^G Interpolated Desorption ==


            Diameter                   Average         Volume         Cumulative       Surf. Area       Cumulative
            Interval                  Diameter       Incremen t         Volume          Increment       Surf. Area
               nm                        nm             cc/g             cc/g             m²/g             m²/g

          200.000 - 300.000            250.000           2.540e-06        2.540e-06        4.064e-05        4.064e-05
          100.000 - 200.000            150.000           7.404e-03        7.407e-03        1.975e-01        1.975e-01
           90.000 - 100.000             95.000           1.901e-03        9.308e-03        8.005e-02        2.775e-01
           80.000 - 90.000              85.000           4.264e-03        1.357e-02        2.006e-01        4.782e-01
           70.000 - 80.000              75.000           5.379e-03        1.895e-02        2.869e-01        7.650e-01
           60.000 - 70.000              65.000           6.029e-03        2.498e-02        3.710e-01        1.136e+00
           50.000 - 60.000              55.000           1.096e-02        3.594e-02        7.972e-01        1.933e+00
