Repository: IDAnton/isotherm-analyzer

File: data/reports/15%MoO3_3%Ni-gamma-Al2O3 15.06.2022_2611-ASMS_St2_2022_10_08_01_report_01.txt (part 1 of 3)
== Analysis Data ==
                                               Administrative information

Analysis performed on:                                                        10/8/2022
Analysis performed by:                                                        Ayupov
Comments:                                                                      
Instrument:                                                                   AS6KR/MP Station: 2
Instrument version:                                                           n/a
Software version:                                                             2.02
 
                                                  Sample ifnformation

Id:                                                                           15%MoO3/3%Ni-gamma-Al2O3 15.06.2022
Description:                                                                  Medwedewa
Weight:                                                                       0.2989 g
 
                                             Sample preparation information

Outgas time:                                                                  3.0 hrs
Outgas temperature:                                                           300.0 C
 
                                                  Analysis information

Analysis gas:                                                                 Nitrogen
Cross Section Area:                                                           16.2 
Molecular weight:                                                             28.0134 
Non-ideality correction:                                                      6.58e-05 
Ambient temperature:                                                          300 K
Pressure tolerance band:                                                      0
Equilibration time:                                                           1
== Data Reduction Parameters ==
                  Thermal Transpiration: off    Eff. mol. diameter (D): 3.54 Å      Eff. cell stem diam. (d): 4.0000 mm
Adsorbate         Nitrogen                      Temperature       77.350K
                  Molec. Wt.: 28.013            Cross Section:    16.200  Å²        Liquid Density:   0.808  g/cc
                  Contact Angle: 0.0  degrees   Surf. Tension:    8.850  erg/cm²
                  Critical Temp.: 126.200  K    Critical Press.:  33.500  atm       SuperCritic. K.:  1.000
                  Avg. Diameter:0.300  nm       Polarizability:   1.460  (cc/molec) x 10-24Magn. Suscept.:2.000
                  Molec. Density6.700  (mol/cm²)x1014
Adsorbent         Oxygen/Zeolite
== Volume/Area summary ==
                                                   Surface Area Data
 
MultiPoint BET                                                                           1.643e+02 m²/g
BJH method cumulative adsorption surface area                                            1.751e+02 m²/g
BJH method cumulative desorption surface area                                            2.152e+02 m²/g
DFT cumulative surface area                                                              1.590e+02 m²/g
 
                                                    Pore Volume Data
 
Total pore volume for pores with Diameter
less than 3194.06 nm at P/Po = 0.999400                                                  3.799e-01 cc/g
BJH method cumulative adsorption pore volume                                             3.890e-01 cc/g
BJH method cumulative desorption pore volume                                             4.084e-01 cc/g
DFT method cumulative pore volume                                                        3.672e-01 cc/g
 
                                                     Pore Size Data
 
Average pore Diameter                                                                    9.246e+00 nm
BJH method adsorption pore Diameter (Mode Dv(d))                                         9.808e+00 nm
BJH method desorption pore Diameter (Mode Dv(d))                                         8.196e+00 nm
DFT pore Diameter (Mode)                                                                 9.773e+00 nm
 
 
== Isotherm ==


                          Relative                                                  Volume @ STP
                          Pressure                                                         
                                                                                        cc/g

                             4.00759e-02                                                33.6632
                             4.02091e-02                                                33.6800
                             4.03529e-02                                                33.6952
                             4.04942e-02                                                33.7113
                             4.08457e-02                                                33.7271
                             4.42180e-02                                                34.1116
                             5.06698e-02                                                34.8032
                             5.97396e-02                                                35.6871
                             7.17103e-02                                                36.7541
                             8.39619e-02                                                37.7575
                             9.10700e-02                                                38.2910
                             1.07503e-01                                                39.5208
                             1.30183e-01                                                41.1272
                             1.54691e-01                                                42.7863
                             1.79705e-01                                                44.4241
                             2.04724e-01                                                46.0462
                             2.29505e-01                                                47.6845
                             2.54157e-01                                                49.3378
                             2.79072e-01                                                51.0128
                             3.03770e-01                                                52.7019
                             3.28445e-01                                                54.4398
                             3.53093e-01                                                56.2160
                             3.77288e-01                                                58.1051
                             4.01991e-01                                                60.0045
                             4.26313e-01                                                61.9931
                             4.50555e-01                                                64.0802
                             4.81553e-01                                                67.0351
                             5.01304e-01                                                68.9908
                             5.23575e-01                                                71.3423
                             5.46242e-01                                                74.0188
                             5.77275e-01                                                77.9985
                             6.04023e-01                                                81.9280
                             6.20866e-01                                                84.6464
                             6.48261e-01                                                89.9560
                             6.71001e-01                                                94.8427
                             6.99089e-01                                               102.3807
                             7.27502e-01                                               112.7060
                             7.45359e-01                                               120.6875
                             7.72071e-01                                               135.3484
                             7.95541e-01                                               152.6006
                             8.20530e-01                                               176.9414
                             8.47114e-01                                               205.4976
                             8.73448e-01                                               230.0538
                             8.98767e-01                                               237.3074
                             9.13365e-01                                               238.9035
                             9.26513e-01                                               240.0551
                             9.36749e-01                                               240.4917
                             9.43035e-01                                               240.7545
                             9.52296e-01                                               241.1062
                             9.61096e-01                                               241.6142
                             9.71677e-01                                               242.0383
                             9.82060e-01                                               242.4408
                             9.87666e-01                                               242.7616
                             9.92176e-01                                               243.1477
                             9.97495e-01                                               244.2305
                             9.99400e-01                                               245.5825
                             9.87553e-01                                               243.1917
                             9.76597e-01                                               242.6144
                             9.65677e-01                                               242.3580
                             9.56705e-01                                               242.1661
                             9.47585e-01                                               241.9242
                             9.37809e-01                                               241.7209
                             9.28079e-01                                               241.5027
                             9.18255e-01                                               241.2869
                             9.10794e-01                                               241.2063
                             9.05531e-01                                               241.1581
                             8.96572e-01                                               240.9764
                             8.87211e-01                                               240.7775
                             8.73172e-01                                               240.4722
                             8.43548e-01                                               239.7820
                             8.26843e-01                                               239.4666
                             7.97521e-01                                               238.3034
                             7.76249e-01                                               228.3124
                             7.53996e-01                                               171.5297
                             7.27576e-01                                               137.5752
                             7.04935e-01                                               119.6099
                             6.79100e-01                                               106.4638
                             6.50374e-01                                                96.3622
                             6.25830e-01                                                89.9462
                             6.03069e-01                                                85.3424
                             5.78253e-01                                                81.0762
                             5.50175e-01                                                77.0481
                             5.21928e-01                                                73.5109
                             5.00819e-01                                                71.2629
                             4.70379e-01                                                68.0664
                             4.49888e-01                                                65.8759
                             4.19577e-01                                                62.8826
                             3.97680e-01                                                61.0275
                             3.74384e-01                                                59.0842
                             3.49655e-01                                                57.1316
                             3.24531e-01                                                55.2050
                             2.99179e-01                                                53.2890
                             2.73389e-01                                                51.4675
                             2.47948e-01                                                49.6600
                             2.22853e-01                                                47.9001
                             1.97479e-01                                                46.1284
                             1.72217e-01                                                44.3693
                             1.46883e-01                                                42.5853
                             1.22031e-01                                                40.7738
                             9.74518e-02                                                38.8789
                             7.31042e-02                                                36.8524
                             4.96810e-02                                                34.6019
                             2.63567e-02                                                31.4405
== Absolute Isotherm ==


                          Pressure                                                  Volume @ STP
                                                                                           
                            Torr                                                        cc/g

                            30.8327                                                     33.6632
                            30.9351                                                     33.6800
                            31.0458                                                     33.6952
                            31.1545                                                     33.7113
                            31.2544                                                     33.7271
                            33.8348                                                     34.1116
                            38.7716                                                     34.8032
                            45.7117                                                     35.6871
                            54.8715                                                     36.7541
                            64.2462                                                     37.7575
                            69.5631                                                     38.2910
                            82.1151                                                     39.5208
                            99.4393                                                     41.1272
                           118.1591                                                     42.7863
                           137.2664                                                     44.4241
                           156.3768                                                     46.0462
                           175.4492                                                     47.6845
                           194.2948                                                     49.3378
                           213.3419                                                     51.0128
                           232.2225                                                     52.7019
                           251.0861                                                     54.4398
                           269.9284                                                     56.2160
                           288.3511                                                     58.1051
                           307.2310                                                     60.0045
                           325.8193                                                     61.9931
                           344.3475                                                     64.0802
                           368.0380                                                     67.0351
                           383.1709                                                     68.9908
                           400.1939                                                     71.3423
                           417.5192                                                     74.0188
                           441.2393                                                     77.9985
                           461.4290                                                     81.9280
                           474.2960                                                     84.6464
                           495.2233                                                     89.9560
                           512.2762                                                     94.8427
                           533.7199                                                    102.3807
                           555.8860                                                    112.7060
                           569.5308                                                    120.6875
                           589.6860                                                    135.3484
                           607.3910                                                    152.6006
                           626.6341                                                    176.9414
                           646.6828                                                    205.4976
                           666.7784                                                    230.0538
                           684.3995                                                    237.3074
                           695.5153                                                    238.9035
                           705.5275                                                    240.0551
                           711.5707                                                    240.4917
                           716.3456                                                    240.7545
                           723.3803                                                    241.1062
                           730.0649                                                    241.6142
                           738.1026                                                    242.0383
                           744.6287                                                    242.4408
                           748.8795                                                    242.7616
                           752.2991                                                    243.1477
                           756.3322                                                    244.2305
                           757.7762                                                    245.5825
                           748.3110                                                    243.1917
                           740.0093                                                    242.6144
                           731.7350                                                    242.3580
                           724.9365                                                    242.1661
                           718.0258                                                    241.9242
                           710.7168                                                    241.7209
                           703.3425                                                    241.5027
                           695.8972                                                    241.2869
                           690.2433                                                    241.2063
                           686.2544                                                    241.1581
                           679.4649                                                    240.9764
                           672.3713                                                    240.7775
                           661.4067                                                    240.4722
                           638.9673                                                    239.7820
                           626.3136                                                    239.4666
                           604.1029                                                    238.3034
                           587.7702                                                    228.3124
                           568.4374                                                    171.5297
                           548.3179                                                    137.5752
                           531.0586                                                    119.6099
                           511.6061                                                    106.4638
                           489.7861                                                     96.3622
                           471.3024                                                     89.9462
                           453.9513                                                     85.3424
                           435.2713                                                     81.0762
                           413.9542                                                     77.0481
                           392.7011                                                     73.5109
                           376.7718                                                     71.2629
                           353.8720                                                     68.0664
                           338.3509                                                     65.8759
                           315.5551                                                     62.8826
                           299.0867                                                     61.0275
                           281.5665                                                     59.0842
                           262.9308                                                     57.1316
                           244.0381                                                     55.2050
                           224.9740                                                     53.2890
                           205.5806                                                     51.4675
                           186.3837                                                     49.6600
                           167.5194                                                     47.9001
                           148.4458                                                     46.1284
                           129.4565                                                     44.3693
                           110.3805                                                     42.5853
                            91.7046                                                     40.7738
                            73.2339                                                     38.8789
                            54.9369                                                     36.8524
                            37.3347                                                     34.6019
                            19.8071                                                     31.4405
== MBET summary ==
                                                     Slope =          21.014
                                                 Intercept =           1.760e-01
                                Correlation coefficient, r =           0.999994
                                                 C constant=         120.385
 
                                              Surface Area =         164.346 ~s/g
== Multi-Point BET ==


               Relative                            Volume @ STP                       1 / [ W((Po/P) - 1) ]
               Pressure                                                                          
                 P/Po                                  cc/g                                      

                  7.17103e-02                          36.7541                                 1.6817e+00
                  8.39619e-02                          37.7575                                 1.9423e+00
                  9.10700e-02                          38.2910                                 2.0936e+00
                  1.07503e-01                          39.5208                                 2.4386e+00
                  1.30183e-01                          41.1272                                 2.9117e+00
                  1.54691e-01                          42.7863                                 3.4221e+00
                  1.79705e-01                          44.4241                                 3.9457e+00
                  2.04724e-01                          46.0462                                 4.4731e+00
                  2.29505e-01                          47.6845                                 4.9980e+00
                  2.54157e-01                          49.3378                                 5.5262e+00
== Alpha-s summary ==
                                                     Slope =          55.569
                                         Alpha-S Intercept =           3.729 cc/g
                                   Correlation coefficient =           1.000
 
                                          Micropore volume =           0.006 cc/g
== Alpha-S method ==


            P/Po                     Volume @ STP                  Liquid Vol.                    Alpha
                                                                                                     
                                         cc/g                         cc/g                           

             4.0076e-02                   3.3663e+01                   5.2071e-02                  5.3872e-01
             4.0209e-02                   3.3680e+01                   5.2097e-02                  5.3899e-01
             4.0353e-02                   3.3695e+01                   5.2120e-02                  5.3927e-01
             4.0494e-02                   3.3711e+01                   5.2145e-02                  5.3955e-01
             4.0846e-02                   3.3727e+01                   5.2170e-02                  5.4025e-01
             4.4218e-02                   3.4112e+01                   5.2764e-02                  5.4686e-01
             5.0670e-02                   3.4803e+01                   5.3834e-02                  5.5886e-01
             5.9740e-02                   3.5687e+01                   5.5201e-02                  5.7462e-01
             7.1710e-02                   3.6754e+01                   5.6852e-02                  5.9409e-01
             8.3962e-02                   3.7758e+01                   5.8404e-02                  6.1284e-01
== BJH adsorption summary ==
 
                                              Surface Area =         175.075 ~s/g
                                               Pore Volume =           0.389 cc/g
                                            Pore ^D Dv(^p) =           9.808 ^d
 
== ^G Adsorption  ==


    Diameter        Pore Volume       Pore Surf         dV(d)            dS(d)          dV(logd)         dS(logd)
                                        Area                                                                  
       nm              cc/g             m²/g           cc/nm/g          m²/nm/g           cc/g             cc/g

       3.1080           2.7123e-03       3.4908e+00      1.7935e-02       2.3082e+01       1.2833e-01       1.6516e+02
       3.2656           5.3426e-03       6.6560e+00      1.6587e-02       2.0361e+01       1.2465e-01       1.5274e+02
       3.4339           8.1502e-03       9.9184e+00      1.6152e-02       1.8805e+01       1.2797e-01       1.4874e+02
       3.6122           1.1687e-02       1.3788e+01      1.7138e-02       1.8901e+01       1.4337e-01       1.5780e+02
       3.8327           1.5314e-02       1.7582e+01      1.7488e-02       1.8280e+01       1.5439e-01       1.6103e+02
       4.0498           1.9197e-02       2.1446e+01      1.7860e-02       1.7713e+01       1.6612e-01       1.6446e+02
       4.2465           2.3055e-02       2.5053e+01      1.8212e-02       1.7111e+01       1.7880e-01       1.6771e+02
       4.4738           2.8215e-02       2.9596e+01      1.8815e-02       1.6743e+01       1.9511e-01       1.7324e+02
       4.7752           3.4507e-02       3.4813e+01      1.9677e-02       1.6451e+01       2.1739e-01       1.8116e+02
       5.1349           4.0946e-02       3.9893e+01      2.0054e-02       1.5702e+01       2.3647e-01       1.8464e+02
       5.4361           4.8560e-02       4.5444e+01      2.1457e-02       1.5735e+01       2.7004e-01       1.9755e+02
       5.7842           5.7007e-02       5.1203e+01      2.2297e-02       1.5353e+01       2.9902e-01       2.0529e+02
       6.2213           6.8967e-02       5.8806e+01      2.3996e-02       1.5386e+01       3.4587e-01       2.2089e+02
       6.7384           8.4858e-02       6.7998e+01      2.6282e-02       1.5433e+01       4.1409e-01       2.4191e+02
       7.4109           1.0333e-01       7.7999e+01      2.9394e-02       1.5866e+01       5.0382e-01       2.7056e+02
       8.0503           1.2734e-01       8.9791e+01      3.1991e-02       1.5855e+01       5.9701e-01       2.9443e+02
       8.8033           1.5662e-01       1.0275e+02      3.4044e-02       1.5359e+01       6.9903e-01       3.1331e+02
       9.8078           1.9797e-01       1.1930e+02      3.6060e-02       1.4649e+01       8.2356e-01       3.3176e+02
      11.0322           2.4916e-01       1.3745e+02      3.5305e-02       1.2850e+01       9.0175e-01       3.2471e+02
      12.7237           3.0487e-01       1.5497e+02      2.9397e-02       9.5476e+00       8.4406e-01       2.7024e+02
      15.0926           3.4757e-01       1.6707e+02      1.7878e-02       5.1921e+00       5.7264e-01       1.6426e+02
      18.4570           3.7072e-01       1.7288e+02      7.7884e-03       1.9788e+00       2.8434e-01       7.1524e+01
      22.1038           3.7734e-01       1.7424e+02      1.7143e-03       3.4945e-01       7.8213e-02       1.5736e+01
      25.8165           3.7937e-01       1.7457e+02      5.4883e-04       9.1784e-02       3.0506e-02       5.0451e+00
      30.0462           3.8052e-01       1.7474e+02      2.8425e-04       4.1009e-02       1.8316e-02       2.6132e+00
      33.9450           3.8115e-01       1.7482e+02      1.3774e-04       1.6691e-02       1.0562e-02       1.2666e+00
      39.0160           3.8181e-01       1.7488e+02      1.0880e-04       1.1297e-02       9.8080e-03       1.0000e+00
      47.0113           3.8256e-01       1.7494e+02      7.5827e-05       6.7390e-03       8.0222e-03       6.9579e-01
      61.0222           3.8332e-01       1.7499e+02      5.0524e-05       3.8197e-03       6.3958e-03       4.6260e-01
      90.2187           3.8396e-01       1.7502e+02      2.2016e-05       1.1972e-03       4.0256e-03       2.0064e-01
     134.5364           3.8456e-01       1.7504e+02      1.1444e-05       3.9860e-04       3.2938e-03       1.0385e-01
     204.0544           3.8551e-01       1.7506e+02      6.9489e-06       1.5937e-04       3.3144e-03       6.2339e-02
     509.5271           3.8699e-01       1.7507e+02      3.6834e-06       5.4244e-05       3.3638e-03       3.2253e-02
    1982.0168           3.8897e-01       1.7508e+02      8.7059e-07       1.7570e-06       3.4156e-03       6.8931e-03
== ^G Interpolated Adsorption ==


            Diameter                   Average         Volume         Cumulative       Surf. Area       Cumulative
            Interval                  Diameter        Increment         Volume          Increment       Surf. Area
               nm                        nm             cc/g             cc/g             m²/g             m²/g

          900.000 - 1000.000           950.000           1.343e-04        1.343e-04        5.653e-04        5.653e-04
          800.000 - 900.000            850.000           1.343e-04        2.685e-04        6.318e-04        1.197e-03
          700.000 - 800.000            750.000           1.343e-04        4.028e-04        7.160e-04        1.913e-03
          600.000 - 700.000            650.000           1.343e-04        5.370e-04        8.262e-04        2.739e-03
          500.000 - 600.000            550.000           1.676e-04        7.046e-04        1.219e-03        3.958e-03
          400.000 - 500.000            450.000           4.846e-04        1.189e-03        4.308e-03        8.266e-03
          300.000 - 400.000            350.000           4.846e-04        1.674e-03        5.539e-03        1.380e-02
          200.000 - 300.000            250.000           5.205e-04        2.194e-03        8.327e-03        2.213e-02
          100.000 - 200.000            150.000           1.365e-03        3.560e-03        3.641e-02        5.854e-02
           90.000 - 100.000             95.000           1.378e-04        3.698e-03        5.803e-03        6.435e-02
           80.000 - 90.000              85.000           2.182e-04        3.916e-03        1.027e-02        7.461e-02
           70.000 - 80.000              75.000           2.182e-04        4.134e-03        1.163e-02        8.625e-02
           60.000 - 70.000              65.000           2.513e-04        4.385e-03        1.547e-02        1.017e-01
           50.000 - 60.000              55.000           5.429e-04        4.928e-03        3.948e-02        1.412e-01
           40.000 - 50.000              45.000           8.164e-04        5.745e-03        7.257e-02        2.138e-01
           30.000 - 40.000              35.000           1.398e-03        7.142e-03        1.597e-01        3.735e-01
           20.000 - 30.000              25.000           6.988e-03        1.413e-02        1.118e+00        1.492e+00
           10.000 - 20.000              15.000           1.675e-01        1.816e-01        4.467e+01        4.616e+01
            9.000 - 10.000               9.500           4.128e-02        2.229e-01        1.738e+01        6.355e+01
            8.000 - 9.000                8.500           3.927e-02        2.622e-01        1.848e+01        8.203e+01
            7.000 - 8.000                7.500           3.341e-02        2.956e-01        1.782e+01        9.984e+01
            6.000 - 7.000                6.500           2.913e-02        3.247e-01        1.793e+01        1.178e+02
            5.000 - 6.000                5.500           2.438e-02        3.491e-01        1.773e+01        1.355e+02
            4.000 - 5.000                4.500           2.022e-02        3.693e-01        1.798e+01        1.535e+02
            3.000 - 4.000                3.500           1.559e-02        3.849e-01        1.782e+01        1.713e+02
== BJH desorption summary ==
 
                                              Surface Area =         215.185 ~s/g
                                               Pore Volume =           0.408 cc/g
                                            Pore ^D Dv(^p) =           8.196 ^d
 
== ^G Desorption  ==


    Diameter        Pore Volume       Pore Surf         dV(d)            dS(d)          dV(logd)         dS(logd)
                                        Area                                                                  
       nm              cc/g             m²/g           cc/nm/g          m²/nm/g           cc/g             cc/g

       3.2416           1.8499e-03       2.2826e+00      1.2069e-02       1.4892e+01       9.0067e-02       1.1114e+02
       3.3947           4.2620e-03       5.0459e+00      1.3321e-02       1.5574e+01       1.0511e-01       1.2266e+02
       3.5851           7.0986e-03       8.1885e+00      1.5304e-02       1.6961e+01       1.2739e-01       1.4093e+02
       3.7823           1.0673e-02       1.1966e+01      1.6430e-02       1.7417e+01       1.4298e-01       1.5128e+02
       3.9998           1.3854e-02       1.5157e+01      1.5158e-02       1.5266e+01       1.3888e-01       1.3958e+02
       4.2360           1.7680e-02       1.8756e+01      1.4653e-02       1.3818e+01       1.4340e-01       1.3491e+02
       4.4874           2.2240e-02       2.2746e+01      1.5916e-02       1.4053e+01       1.6640e-01       1.4654e+02
       4.8032           2.8341e-02       2.7795e+01      1.8968e-02       1.5725e+01       2.1128e-01       1.7464e+02
       5.1343           3.5584e-02       3.3415e+01      2.1721e-02       1.6860e+01       2.5835e-01       1.9999e+02
       5.4678           4.5059e-02       4.0261e+01      2.6020e-02       1.8894e+01       3.3084e-01       2.3956e+02
       5.8412           5.9360e-02       4.9806e+01      3.1784e-02       2.1469e+01       4.3468e-01       2.9260e+02
       6.3226           8.0858e-02       6.3109e+01      4.0625e-02       2.5354e+01       6.0190e-01       3.7396e+02
       6.8912           1.1231e-01       8.1092e+01      5.3983e-02       3.0926e+01       8.7134e-01       4.9691e+02
       7.4821           1.6395e-01       1.0788e+02      7.3945e-02       3.8776e+01       1.3041e+00       6.8059e+02
       8.1961           2.5177e-01       1.4932e+02      1.1151e-01       5.3058e+01       2.1691e+00       1.0263e+03
       9.0333           3.3324e-01       1.8631e+02      9.5795e-02       4.3586e+01       1.9443e+00       8.8162e+02
       9.9426           3.8814e-01       2.1022e+02      6.3248e-02       2.7635e+01       1.3341e+00       5.8210e+02
      11.2899           3.9709e-01       2.1376e+02      8.7587e-03       3.4845e+00       2.0300e-01       8.0601e+01
      12.7802           3.9863e-01       2.1426e+02      8.2274e-04       2.7107e-01       2.3223e-02       7.5627e+00
      14.9234           3.9951e-01       2.1450e+02      4.2823e-04       1.1860e-01       1.4425e-02       3.9369e+00
      17.4250           4.0031e-01       2.1470e+02      3.3627e-04       8.1417e-02       1.2909e-02       3.0908e+00
      19.2179           4.0075e-01       2.1479e+02      2.4520e-04       5.2131e-02       1.0673e-02       2.2565e+00
      20.9395           4.0103e-01       2.1485e+02      1.6641e-04       3.2858e-02       7.7828e-03       1.5318e+00
      22.4793           4.0122e-01       2.1488e+02      1.0986e-04       2.0092e-02       5.5479e-03       1.0113e+00
      24.1206           4.0143e-01       2.1492e+02      8.6616e-05       1.3978e-02       4.9665e-03       7.9710e-01
      26.7969           4.0174e-01       2.1496e+02      9.4396e-05       1.3910e-02       5.9414e-03       8.6835e-01
      30.6059           4.0213e-01       2.1501e+02      9.1260e-05       1.2290e-02       6.3095e-03       8.3917e-01
