Repository: IDAnton/isotherm-analyzer

File: data/reports/AY22-13 MTT_2725-ASMS_St4_2022_11_27_01 (t-Plot Method Micropore Analysis).txt
                         Quantachrome ASWin™ - Automated Gas Sorption Data
                                     Acquisition and Reduction
                                ©1994-2013, Quantachrome Instruments
                                            version 2.02

Analysis                                          Report
Operator:      Ayupov         Date:11/27/2022     Operator: Ayupov              Date:2022/12/08
Sample ID:     AY22-13 MTT         Filename:      AY22-13 MTT_2725-ASMS_St4_2022_11_27_01.QPS
Sample Desc:   Pirutko             Comment:        
Outgas Time:   3.0 hrs             Outgas Temp:   300.0 °C            Sample Weight: 0.1693 g
Analysis gas:  Nitrogen            Molec. Wt:     28.0134 g           Non-ideality:  6.58e-05 1/Torr
Analysis Time: 1678.5 min          Instrument:    Autosorb Station 4  Bath temp.:    77.3 K
                                     Data Reduction Parameters
               Thermal Transpiration: offEff. mol. diameter (D): 3.54 ÅEff. cell stem diam. (d): 4.0000 mm
 
t-Method       Calc. method: de Boer
Adsorbate      Nitrogen                 Temperature    77.350K
               Molec. Wt.: 28.013       Cross Section: 16.200  Å²     Liquid Density: 0.808  g/cc

            Relative                        Thickness                     Volume @ STP
            Pressure                                                             
                                              (nm)                           (cc/g)

               2.099609e-01                    4.4331e-01                     79.619
               2.349422e-01                    4.5935e-01                     80.866
               2.600666e-01                    4.7544e-01                     82.046
               2.851166e-01                    4.9156e-01                     83.203
               3.100126e-01                    5.0776e-01                     84.361
               3.348961e-01                    5.2422e-01                     85.540
               3.598845e-01                    5.4109e-01                     86.724
               3.847746e-01                    5.5832e-01                     87.917
               4.096945e-01                    5.7609e-01                     89.130

                                             V-t method summary
                                         Thickness method: DeBoer
                                           Slope =         7.145
                                       Intercept =        48.043
                     Correlation coefficient, r  =         0.999869
 
                                Micropore volume =         0.074 cc/g
                                  Micropore area =       182.109 m²/g
                           External surface area =       110.513 m²/g

File: data/reports/AY22-13 MTT_2725-ASMS_St4_2022_11_27_01_report_01.txt
version https://git-lfs.github.com/spec/v1
oid sha256:df8e5d5ecbe3c6b61b0206f26d52137c645d17c15449a13720343527cf0d3c89
size 109484

File: data/reports/AY22-14 Norit_2726-ASMS_St1_2022_11_29_01_report_02.txt
version https://git-lfs.github.com/spec/v1
oid sha256:003b59e078728e07e74f0dff2a23684885d3aeaf47510a94f8a7b2ae7a5cb45b
size 84951

File: data/reports/AY22-15 AG-3_2727-ASMS_St2_2022_11_29_01_report_01.txt (part 1 of 2)
== Analysis Data ==
                                               Administrative information

Analysis performed on:                                                        11/29/2022
Analysis performed by:                                                        Ayupov
Comments:                                                                      
Instrument:                                                                   AS6KR/MP Station: 2
Instrument version:                                                           n/a
Software version:                                                             2.02
 
                                                  Sample ifnformation

Id:                                                                           AY22-15 AG-3
Description:                                                                  Gribow
Weight:                                                                       0.3013 g
 
                                             Sample preparation information

Outgas time:                                                                  48.0 hrs
Outgas temperature:                                                           150.0 C
 
                                                  Analysis information

Analysis gas:                                                                 Nitrogen
Cross Section Area:                                                           16.2 
Molecular weight:                                                             28.0134 
Non-ideality correction:                                                      6.58e-05 
Ambient temperature:                                                          300 K
Pressure tolerance band:                                                      0
Equilibration time:                                                           1
== Data Reduction Parameters ==
                  Thermal Transpiration: off    Eff. mol. diameter (D): 3.54 Å      Eff. cell stem diam. (d): 4.0000 mm
t-Method          Calc. method: Halsey
MP method         Thickness interval: 0.50A
Alpha-s method    Std. isotherm: CABOT_BP_280   P / Po :          0.40
BJH/DH method     Moving pt. avg.: 3            Ignoring P-tags below 0.35 P/Po
DA Method         Incr. E:    500.000           Incr. n:          0.100             Interact. Const. (K): 2.960nm³ x kJ / mol
DR method         Affinity coefficient (ß): 0.3300
Adsorbate         Nitrogen                      Temperature       77.350K
                  Molec. Wt.: 28.013            Cross Section:    16.200  Å²        Liquid Density:   0.808  g/cc
                  Contact Angle: 0.0  degrees   Surf. Tension:    8.850  erg/cm²
                  Critical Temp.: 126.200  K    Critical Press.:  33.500  atm       SuperCritic. K.:  1.000
                  Avg. Diameter:0.300  nm       Polarizability:   1.460  (cc/molec) x 10-24Magn. Suscept.:2.000
                  Molec. Density6.700  (mol/cm²)x1014
Adsorbent         Oxygen/Zeolite
                  Atom Diameter: 0.276  nm      Surf. Atom Dens.: 13.100  (mol/cm²)x1014Polarizability: 2.500  (cc/molec)x10-24
                                                Magn. Susc.:      1.300  (cc/molec)x10-29
== Volume/Area summary ==
                                                   Surface Area Data
 
MultiPoint BET                                                                           8.341e+02 m²/g
BJH method cumulative adsorption surface area                                            6.602e+01 m²/g
BJH method cumulative desorption surface area                                            7.671e+01 m²/g
DFT cumulative surface area                                                              7.027e+02 m²/g
 
                                                    Pore Volume Data
 
Total pore volume for pores with Diameter
less than 302.88 nm at P/Po = 0.993581                                                   4.605e-01 cc/g
BJH method cumulative adsorption pore volume                                             1.057e-01 cc/g
BJH method cumulative desorption pore volume                                             1.074e-01 cc/g
DFT method cumulative pore volume                                                        3.997e-01 cc/g
 
                                                     Pore Size Data
 
Average pore Diameter                                                                    2.208e+00 nm
BJH method adsorption pore Diameter (Mode Dv(d))                                         3.097e+00 nm
BJH method desorption pore Diameter (Mode Dv(d))                                         3.425e+00 nm
DFT pore Diameter (Mode)                                                                 8.520e-01 nm
 
 
== Isotherm ==


                          Relative                                                  Volume @ STP
                          Pressure                                                         
                                                                                        cc/g

                             2.33490e-02                                               165.0926
                             2.38701e-02                                               165.6888
                             2.50664e-02                                               166.6687
                             2.68392e-02                                               168.0835
                             2.92840e-02                                               169.9686
                             3.27956e-02                                               172.4298
                             3.75563e-02                                               175.5461
                             5.23671e-02                                               183.9177
                             6.41141e-02                                               189.6152
                             7.67783e-02                                               195.0482
                             8.20802e-02                                               197.1504
                             1.03788e-01                                               204.9445
                             1.28512e-01                                               212.6003
                             1.50815e-01                                               218.5844
                             1.75352e-01                                               224.3983
                             2.01479e-01                                               229.8218
                             2.28203e-01                                               234.7674
                             2.46439e-01                                               237.7713
                             2.78430e-01                                               242.5158
                             3.05962e-01                                               246.0684
                             3.32149e-01                                               249.1744
                             3.51634e-01                                               251.2275
                             3.75312e-01                                               253.4621
                             4.00810e-01                                               255.6033
                             4.26610e-01                                               257.6015
                             4.52870e-01                                               259.3695
                             4.79210e-01                                               260.9248
                             5.04973e-01                                               262.3317
                             5.30834e-01                                               263.5941
                             5.56057e-01                                               264.8232
                             5.81665e-01                                               265.9257
                             6.07412e-01                                               266.9104
                             6.32791e-01                                               267.8403
                             6.58033e-01                                               268.7208
                             6.83092e-01                                               269.5779
                             7.07319e-01                                               270.5361
                             7.33060e-01                                               271.3971
                             7.58305e-01                                               272.2123
                             7.83100e-01                                               273.0605
                             8.07938e-01                                               273.9369
                             8.32707e-01                                               274.8464
                             8.56062e-01                                               275.9872
                             8.80931e-01                                               277.1757
                             9.04676e-01                                               278.5584
                             9.18024e-01                                               279.4837
                             9.28360e-01                                               280.3806
                             9.34978e-01                                               281.0328
                             9.39604e-01                                               281.7415
                             9.47868e-01                                               282.7260
                             9.56351e-01                                               283.9471
                             9.64557e-01                                               285.4449
                             9.72619e-01                                               287.2490
                             9.77741e-01                                               289.0684
                             9.82783e-01                                               290.8462
                             9.90663e-01                                               295.0987
                             9.93581e-01                                               297.7199
                             9.90298e-01                                               296.1761
                             9.81895e-01                                               293.0449
                             9.76396e-01                                               291.6699
                             9.69585e-01                                               290.5366
                             9.62534e-01                                               289.2743
                             9.54058e-01                                               288.0607
                             9.44695e-01                                               286.8893
                             9.34186e-01                                               285.8804
                             9.23663e-01                                               285.1793
                             9.15118e-01                                               284.4933
                             9.05879e-01                                               283.8318
                             8.96497e-01                                               283.1674
                             8.71826e-01                                               281.8023
                             8.45612e-01                                               280.6553
                             8.19344e-01                                               279.7258
                             8.03872e-01                                               279.1909
                             7.73319e-01                                               278.1606
                             7.45209e-01                                               277.2619
                             7.29329e-01                                               276.7829
                             6.97047e-01                                               275.9643
                             6.69146e-01                                               275.1405
                             6.53483e-01                                               274.6796
                             6.22163e-01                                               273.7341
                             5.93785e-01                                               272.9713
                             5.78364e-01                                               272.4786
                             5.46925e-01                                               271.5251
                             5.19450e-01                                               270.6096
                             5.00547e-01                                               268.5472
                             4.73427e-01                                               264.9271
                             4.52701e-01                                               262.7226
                             4.23298e-01                                               259.2471
                             4.02538e-01                                               257.0009
                             3.70278e-01                                               253.9778
                             3.49087e-01                                               251.9352
                             3.26996e-01                                               249.5948
                             2.97059e-01                                               245.9738
                             2.77470e-01                                               243.3604
                             2.49492e-01                                               239.2047
                             2.23529e-01                                               234.9124
                             1.99463e-01                                               230.3822
                             1.76141e-01                                               225.4717
                             1.53388e-01                                               220.1005
                             1.21624e-01                                               211.3741
                             1.03405e-01                                               205.6013
                             7.90039e-02                                               196.6944
                             4.98702e-02                                               183.3577
                             2.84713e-02                                               169.8285
== Absolute Isotherm ==


                          Pressure                                                  Volume @ STP
                                                                                           
                            Torr                                                        cc/g

                            18.4338                                                    165.0926
                            18.8452                                                    165.6888
                            19.7897                                                    166.6687
                            21.1893                                                    168.0835
                            23.1160                                                    169.9686
                            25.8880                                                    172.4298
                            29.6459                                                    175.5461
                            41.3372                                                    183.9177
                            50.6099                                                    189.6152
                            60.5986                                                    195.0482
                            64.7832                                                    197.1504
                            81.9168                                                    204.9445
                           101.4300                                                    212.6003
                           119.0217                                                    218.5844
                           138.3864                                                    224.3983
                           159.0059                                                    229.8218
                           179.9584                                                    234.7674
                           194.3388                                                    237.7713
                           219.5668                                                    242.5158
                           241.2784                                                    246.0684
                           261.9772                                                    249.1744
                           277.3451                                                    251.2275
                           296.0212                                                    253.4621
                           316.1322                                                    255.6033
                           336.4674                                                    257.6015
                           357.1787                                                    259.3695
                           377.9534                                                    260.9248
                           398.2720                                                    262.3317
                           418.6691                                                    263.5941
                           438.3324                                                    264.8232
                           458.5187                                                    265.9257
                           478.8150                                                    266.9104
                           498.8208                                                    267.8403
                           518.7182                                                    268.7208
                           538.7683                                                    269.5779
                           557.8762                                                    270.5361
                           578.1790                                                    271.3971
                           598.0904                                                    272.2123
                           617.6465                                                    273.0605
                           637.2365                                                    273.9369
                           656.4196                                                    274.8464
                           674.8305                                                    275.9872
                           694.4343                                                    277.1757
                           713.1530                                                    278.5584
                           723.6749                                                    279.4837
                           732.0839                                                    280.3806
                           737.3029                                                    281.0328
                           740.9504                                                    281.7415
                           747.4677                                                    282.7260
                           754.1569                                                    283.9471
                           760.6279                                                    285.4449
                           766.7295                                                    287.2490
                           770.7672                                                    289.0684
                           774.7413                                                    290.8462
                           780.9537                                                    295.0987
                           782.7907                                                    297.7199
                           780.2045                                                    296.1761
                           773.5843                                                    293.0449
                           769.4859                                                    291.6699
                           764.1184                                                    290.5366
                           758.5621                                                    289.2743
                           751.8820                                                    288.0607
                           744.5346                                                    286.8893
                           736.2521                                                    285.8804
                           727.9589                                                    285.1793
                           721.2239                                                    284.4933
                           713.9424                                                    283.8318
                           706.3401                                                    283.1674
                           686.9018                                                    281.8023
                           666.2485                                                    280.6553
                           645.5516                                                    279.7258
                           633.6395                                                    279.1909
                           609.5566                                                    278.1606
                           587.3993                                                    277.2619
                           574.8821                                                    276.7829
                           549.4360                                                    275.9643
                           527.2107                                                    275.1405
                           514.8701                                                    274.6796
                           490.1937                                                    273.7341
                           467.6790                                                    272.9713
                           455.5326                                                    272.4786
                           430.7709                                                    271.5251
                           409.0982                                                    270.6096
                           394.2116                                                    268.5472
                           372.7298                                                    264.9271
                           356.4120                                                    262.7226
                           333.1008                                                    259.2471
                           316.7640                                                    257.0009
                           291.3785                                                    253.9778
                           274.7024                                                    251.9352
                           257.3939                                                    249.5948
                           233.8289                                                    245.9738
                           218.4094                                                    243.3604
                           196.3872                                                    239.2047
                           175.9621                                                    234.9124
                           157.0172                                                    230.3822
                           138.6582                                                    225.4717
                           120.7473                                                    220.1005
                            95.7297                                                    211.3741
                            81.3895                                                    205.6013
                            62.1836                                                    196.6944
                            39.2524                                                    183.3577
                            22.4131                                                    169.8285
== MBET summary ==
                                                     Slope =           4.153
                                                 Intercept =           2.234e-02
                                Correlation coefficient, r =           0.999979
                                                 C constant=         186.883
 
                                              Surface Area =         834.141 ~s/g
== Multi-Point BET ==


               Relative                            Volume @ STP                       1 / [ W((Po/P) - 1) ]
               Pressure                                                                          
                 P/Po                                  cc/g                                      

                  5.23671e-02                         183.9177                                 2.4041e-01
                  6.41141e-02                         189.6152                                 2.8907e-01
                  7.67783e-02                         195.0482                                 3.4115e-01
                  8.20802e-02                         197.1504                                 3.6290e-01
                  1.03788e-01                         204.9445                                 4.5212e-01
                  1.28512e-01                         212.6003                                 5.5497e-01
                  1.50815e-01                         218.5844                                 6.5009e-01
== Alpha-s summary ==
                                                     Slope =          47.387
                                         Alpha-S Intercept =         208.653 cc/g
                                   Correlation coefficient =           0.995
 
                                          Micropore volume =           0.323 cc/g
== Alpha-S method ==


            P/Po                     Volume @ STP                  Liquid Vol.                    Alpha
                                                                                                     
                                         cc/g                         cc/g                           

             4.0081e-01                   2.5560e+02                   3.9537e-01                  1.0010e+00
             4.2661e-01                   2.5760e+02                   3.9846e-01                  1.0319e+00
             4.5287e-01                   2.5937e+02                   4.0120e-01                  1.0636e+00
             4.7921e-01                   2.6092e+02                   4.0360e-01                  1.0962e+00
             5.0497e-01                   2.6233e+02                   4.0578e-01                  1.1282e+00
             5.3083e-01                   2.6359e+02                   4.0773e-01                  1.1605e+00
             5.5606e-01                   2.6482e+02                   4.0963e-01                  1.1932e+00
== BJH adsorption summary ==
 
                                              Surface Area =          66.024 ~s/g
                                               Pore Volume =           0.106 cc/g
                                            Pore ^D Dv(^p) =           3.097 ^d
 
== ^G Adsorption  ==


    Diameter        Pore Volume       Pore Surf         dV(d)            dS(d)          dV(logd)         dS(logd)
                                        Area                                                                  
       nm              cc/g             m²/g           cc/nm/g          m²/nm/g           cc/g             cc/g

       3.0972           7.7918e-03       1.0063e+01      5.2862e-02       6.8269e+01       3.7692e-01       4.8678e+02
       3.2553           1.4804e-02       1.8541e+01      4.3907e-02       5.4301e+01       3.2747e-01       4.0431e+02
       3.4309           2.1272e-02       2.6119e+01      3.5602e-02       4.1832e+01       2.7952e-01       3.2783e+02
       3.6225           2.6911e-02       3.2385e+01      2.8561e-02       3.1840e+01       2.3637e-01       2.6299e+02
       3.8317           3.1745e-02       3.7464e+01      2.2538e-02       2.3744e+01       1.9740e-01       2.0753e+02
       4.0568           3.5913e-02       4.1598e+01      1.7915e-02       1.7821e+01       1.6618e-01       1.6495e+02
       4.3008           3.9649e-02       4.5088e+01      1.4844e-02       1.3914e+01       1.4615e-01       1.3668e+02
       4.5660           4.2986e-02       4.8024e+01      1.2070e-02       1.0659e+01       1.2615e-01       1.1114e+02
       4.8580           4.5970e-02       5.0497e+01      9.8105e-03       8.1709e+00       1.0874e-01       9.0328e+01
       5.1867           4.8581e-02       5.2523e+01      7.6372e-03       5.9544e+00       9.0453e-02       7.0316e+01
       5.5541           5.0915e-02       5.4211e+01      6.0634e-03       4.4101e+00       7.6995e-02       5.5824e+01
       5.9662           5.3073e-02       5.5664e+01      4.9774e-03       3.3711e+00       6.7896e-02       4.5823e+01
       6.4342           5.5206e-02       5.6990e+01      4.3165e-03       2.6992e+00       6.3805e-02       3.9737e+01
       6.9628           5.7268e-02       5.8175e+01      3.6066e-03       2.0920e+00       5.7474e-02       3.3200e+01
       7.5912           5.9239e-02       5.9222e+01      2.9670e-03       1.5934e+00       5.1120e-02       2.7309e+01
       8.3517           6.1052e-02       6.0093e+01      2.2220e-03       1.0800e+00       4.2342e-02       2.0449e+01
       9.2560           6.2818e-02       6.0856e+01      1.7877e-03       7.8344e-01       3.7817e-02       1.6449e+01
      10.3658           6.4596e-02       6.1542e+01      1.4557e-03       5.7216e-01       3.4390e-02       1.3392e+01
      11.7735           6.6529e-02       6.2193e+01      1.2339e-03       4.2452e-01       3.3392e-02       1.1348e+01
      13.5523           6.8613e-02       6.2801e+01      1.0071e-03       3.0252e-01       3.1256e-02       9.2574e+00
      16.0063           7.0946e-02       6.3379e+01      8.3237e-04       2.1596e-01       3.0110e-02       7.6466e+00
      19.5697           7.3086e-02       6.3832e+01      6.1705e-04       1.3225e-01       2.7072e-02       5.6670e+00
      23.3687           7.5016e-02       6.4179e+01      5.1639e-04       9.1708e-02       2.7176e-02       4.7443e+00
      26.8168           7.6488e-02       6.4405e+01      4.5213e-04       6.8873e-02       2.7584e-02       4.1587e+00
      29.9686           7.7830e-02       6.4588e+01      4.7193e-04       6.3465e-02       3.2510e-02       4.3430e+00
      32.5368           7.9211e-02       6.4754e+01      4.2999e-04       5.2896e-02       3.2333e-02       3.9570e+00
      36.2843           8.0911e-02       6.4936e+01      3.8933e-04       4.3680e-02       3.2291e-02       3.5812e+00
      42.5277           8.3042e-02       6.5132e+01      2.8929e-04       2.7669e-02       2.8341e-02       2.6580e+00
      51.3739           8.5615e-02       6.5327e+01      2.4119e-04       1.9333e-02       2.8384e-02       2.2136e+00
      64.6576           8.8505e-02       6.5507e+01      2.0752e-04       1.3379e-02       3.0594e-02       1.9038e+00
      80.9185           9.1523e-02       6.5659e+01      1.6372e-04       8.4810e-03       2.9878e-02       1.5011e+00
     101.8299           9.5839e-02       6.5805e+01      1.2548e-04       5.2069e-03       2.9441e-02       1.1453e+00
     161.8884           1.0055e-01       6.5923e+01      7.8104e-05       2.3545e-03       2.6642e-02       7.0937e-01
     256.0389           1.0569e-01       6.6024e+01      4.5299e-05       7.0768e-04       2.6405e-02       4.1252e-01
== ^G Interpolated Adsorption ==


            Diameter                   Average         Volume         Cumulative       Surf. Area       Cumulative
            Interval                  Diameter        Increment         Volume          Increment       Surf. Area
               nm                        nm             cc/g             cc/g             m²/g             m²/g

          180.000 - 200.000            190.000           1.092e-03        1.092e-03        2.300e-02        2.300e-02
          160.000 - 180.000            170.000           1.137e-03        2.230e-03        2.676e-02        4.976e-02
          140.000 - 160.000            150.000           1.569e-03        3.798e-03        4.183e-02        9.159e-02
          120.000 - 140.000            130.000           1.569e-03        5.367e-03        4.827e-02        1.399e-01
          100.000 - 120.000            110.000           1.803e-03        7.170e-03        6.556e-02        2.054e-01
           80.000 - 100.000             90.000           4.109e-03        1.128e-02        1.826e-01        3.880e-01
           60.000 - 80.000              70.000           3.861e-03        1.514e-02        2.206e-01        6.087e-01
           40.000 - 60.000              50.000           5.312e-03        2.045e-02        4.250e-01        1.034e+00
           20.000 - 40.000              30.000           8.875e-03        2.933e-02        1.183e+00        2.217e+00
           18.000 - 20.000              19.000           1.161e-03        3.049e-02        2.445e-01        2.461e+00
           16.000 - 18.000              17.000           1.203e-03        3.169e-02        2.831e-01        2.745e+00
           14.000 - 16.000              15.000           1.901e-03        3.359e-02        5.070e-01        3.252e+00
           12.000 - 14.000              13.000           2.244e-03        3.584e-02        6.906e-01        3.942e+00
           10.000 - 12.000              11.000           2.785e-03        3.862e-02        1.013e+00        4.955e+00
            8.000 - 10.000               9.000           3.796e-03        4.242e-02        1.687e+00        6.642e+00
            6.000 - 8.000                7.000           6.987e-03        4.940e-02        3.992e+00        1.063e+01
            4.000 - 6.000                5.000           1.837e-02        6.777e-02        1.469e+01        2.533e+01
            2.000 - 4.000                3.000           2.707e-02        9.484e-02        3.609e+01        6.142e+01
== BJH desorption summary ==
 
                                              Surface Area =          76.712 ~s/g
                                               Pore Volume =           0.107 cc/g
                                            Pore ^D Dv(^p) =           3.425 ^d
 
== ^G Desorption  ==


    Diameter        Pore Volume       Pore Surf         dV(d)            dS(d)          dV(logd)         dS(logd)
                                        Area                                                                  
       nm              cc/g             m²/g           cc/nm/g          m²/nm/g           cc/g             cc/g

       3.2452           9.8522e-03       1.2144e+01      4.6359e-02       5.7142e+01       3.4628e-01       4.2683e+02
       3.4248           1.8676e-02       2.2219e+01      4.9659e-02       5.7966e+01       3.9246e-01       4.5725e+02
       3.6097           2.7402e-02       3.1901e+01      4.8261e-02       5.3689e+01       4.0019e-01       4.4441e+02
       3.8063           3.7610e-02       4.2636e+01      4.7818e-02       5.0353e+01       4.1895e-01       4.4030e+02
       4.0114           4.6172e-02       5.1191e+01      4.2715e-02       4.2743e+01       3.9372e-01       3.9333e+02
       4.2224           5.3180e-02       5.7987e+01      3.1562e-02       3.0577e+01       3.0033e-01       2.9062e+02
       4.4569           5.7055e-02       6.1523e+01      1.7312e-02       1.6005e+01       1.7276e-01       1.5942e+02
       4.7858           5.9148e-02       6.3304e+01      7.2767e-03       6.1608e+00       7.9361e-02       6.6999e+01
       5.0712           6.1029e-02       6.4799e+01      5.9004e-03       4.6916e+00       6.8466e-02       5.4325e+01
       5.3755           6.2848e-02       6.6125e+01      5.1258e-03       3.8219e+00       6.3507e-02       4.7192e+01
       5.8406           6.4604e-02       6.7349e+01      4.2331e-03       2.9342e+00       5.6431e-02       3.8970e+01
       6.2495           6.6375e-02       6.8490e+01      3.7734e-03       2.4356e+00       5.3981e-02       3.4737e+01
       6.6961           6.7969e-02       6.9424e+01      3.0085e-03       1.8089e+00       4.6258e-02       2.7693e+01
       7.4131           6.9547e-02       7.0296e+01      2.4914e-03       1.3742e+00       4.1829e-02       2.2931e+01
       8.0740           7.1128e-02       7.1078e+01      2.0539e-03       1.0223e+00       3.8166e-02       1.8902e+01
       8.8260           7.2828e-02       7.1824e+01      1.8454e-03       8.3909e-01       3.7629e-02       1.6981e+01
      10.0476           7.4539e-02       7.2526e+01      1.5280e-03       6.2648e-01       3.4613e-02       1.4058e+01
      11.2093           7.6215e-02       7.3129e+01      1.2132e-03       4.4099e-01       3.0955e-02       1.1159e+01
      12.6214           7.7912e-02       7.3646e+01      9.8707e-04       3.1540e-01       2.8789e-02       9.0768e+00
      14.9269           8.0108e-02       7.4223e+01      8.1655e-04       2.2331e-01       2.8016e-02       7.5008e+00
      18.1392           8.2113e-02       7.4688e+01      7.1770e-04       1.6483e-01       2.9292e-02       6.5946e+00
      20.9716           8.3791e-02       7.5026e+01      6.2059e-04       1.2211e-01       2.9282e-02       5.7056e+00
      23.0871           8.5029e-02       7.5241e+01      5.5075e-04       9.6522e-02       2.9110e-02       5.0686e+00
      25.5501           8.6265e-02       7.5434e+01      4.3496e-04       6.9217e-02       2.5337e-02       4.0019e+00
      28.9343           8.7690e-02       7.5626e+01      3.6311e-04       5.1018e-02       2.4093e-02       3.3392e+00
      33.8559           8.9381e-02       7.5821e+01      2.9829e-04       3.5449e-02       2.3480e-02       2.7411e+00
      40.3240           9.1358e-02       7.6017e+01      2.7138e-04       2.7652e-02       2.4983e-02       2.4927e+00
      48.7653           9.3462e-02       7.6190e+01      2.2665e-04       1.9323e-02       2.5024e-02       2.0811e+00
      59.6225           9.5514e-02       7.6330e+01      1.6643e-04       1.1780e-02       2.2158e-02       1.5273e+00
      74.8849           9.7630e-02       7.6444e+01      1.2451e-04       7.0989e-03       2.0807e-02       1.1417e+00
      96.5887           1.0073e-01       7.6553e+01      8.3384e-05       3.5758e-03       1.9059e-02       7.5967e-01
     155.2530           1.0404e-01       7.6642e+01      5.7281e-05       1.8731e-03       1.7876e-02       5.1983e-01
     252.1584           1.0741e-01       7.6712e+01      2.4640e-05       3.9086e-04       1.4111e-02       2.2385e-01
== ^G Interpolated Desorption ==


            Diameter                   Average         Volume         Cumulative       Surf. Area       Cumulative
