Repository: IDAnton/isotherm-analyzer

File: data/reports/AY23-101 KYCM7_2929-ASMS_St2_2023_05_05_01_report_01.txt
version https://git-lfs.github.com/spec/v1
oid sha256:4f604122e0024056df2905a2fafa8b24a05111e750c489510220b626a9863994
size 114134

File: data/reports/AY23-102 KYCM28_2930-ASMS_St3_2023_05_03_01_report_01.txt (part 1 of 3)
== Analysis Data ==
                                               Administrative information

Analysis performed on:                                                        5/3/2023
Analysis performed by:                                                        Ayupov
Comments:                                                                      
Instrument:                                                                   AS6KR/MP Station: 3
Instrument version:                                                           n/a
Software version:                                                             2.02
 
                                                  Sample ifnformation

Id:                                                                           AY23-102 KYCM28
Description:                                                                  Kowalenko
Weight:                                                                       0.1774 g
 
                                             Sample preparation information

Outgas time:                                                                  18.5 hrs
Outgas temperature:                                                           150.0 C
 
                                                  Analysis information

Analysis gas:                                                                 Nitrogen
Cross Section Area:                                                           16.2 
Molecular weight:                                                             28.0134 
Non-ideality correction:                                                      6.58e-05 
Ambient temperature:                                                          300 K
Pressure tolerance band:                                                      0
Equilibration time:                                                           1
== Data Reduction Parameters ==
                  Thermal Transpiration: off    Eff. mol. diameter (D): 3.54 Å      Eff. cell stem diam. (d): 4.0000 mm
Alpha-s method    Std. isotherm: CABOT_BP_280   P / Po :          0.40
Adsorbate         Nitrogen                      Temperature       77.350K
                  Molec. Wt.: 28.013            Cross Section:    16.200  Å²        Liquid Density:   0.808  g/cc
                  Contact Angle: 0.0  degrees   Surf. Tension:    8.850  erg/cm²
                  Critical Temp.: 126.200  K    Critical Press.:  33.500  atm       SuperCritic. K.:  1.000
                  Avg. Diameter:0.300  nm       Polarizability:   1.460  (cc/molec) x 10-24Magn. Suscept.:2.000
                  Molec. Density6.700  (mol/cm²)x1014
Adsorbent         Oxygen/Zeolite
== Volume/Area summary ==
                                                   Surface Area Data
 
MultiPoint BET                                                                           2.146e+02 m²/g
BJH method cumulative adsorption surface area                                            1.994e+02 m²/g
BJH method cumulative desorption surface area                                            2.365e+02 m²/g
DFT cumulative surface area                                                              2.327e+02 m²/g
 
                                                    Pore Volume Data
 
Total pore volume for pores with Diameter
less than 207.21 nm at P/Po = 0.990572                                                   1.331e+00 cc/g
BJH method cumulative adsorption pore volume                                             1.325e+00 cc/g
BJH method cumulative desorption pore volume                                             1.342e+00 cc/g
DFT method cumulative pore volume                                                        6.194e-01 cc/g
 
                                                     Pore Size Data
 
Average pore Diameter                                                                    2.481e+01 nm
BJH method adsorption pore Diameter (Mode Dv(d))                                         3.116e+00 nm
BJH method desorption pore Diameter (Mode Dv(d))                                         3.096e+00 nm
DFT pore Diameter (Mode)                                                                 3.324e+01 nm
 
 
== Isotherm ==


                          Relative                                                  Volume @ STP
                          Pressure                                                         
                                                                                        cc/g

                             2.06307e-02                                                39.9502
                             2.43989e-02                                                40.7631
                             2.80108e-02                                                41.4782
                             3.20702e-02                                                42.1888
                             3.69422e-02                                                42.9590
                             4.32785e-02                                                43.8272
                             5.10204e-02                                                44.8313
                             6.07939e-02                                                45.9720
                             7.33050e-02                                                47.3044
                             8.55311e-02                                                48.5212
                             9.19280e-02                                                49.1335
                             1.09124e-01                                                50.7637
                             1.32513e-01                                                52.8450
                             1.57069e-01                                                55.0327
                             1.81846e-01                                                57.2695
                             2.06581e-01                                                59.5598
                             2.31186e-01                                                61.9285
                             2.55797e-01                                                64.3848
                             2.80214e-01                                                66.9642
                             3.04801e-01                                                69.6073
                             3.29458e-01                                                72.3541
                             3.54071e-01                                                75.1467
                             3.78917e-01                                                77.9759
                             4.03694e-01                                                80.8329
                             4.28564e-01                                                83.7214
                             4.53403e-01                                                86.6097
                             4.78100e-01                                                89.5590
                             5.02651e-01                                                92.5877
                             5.27050e-01                                                95.8083
                             5.51458e-01                                                99.1529
                             5.83700e-01                                               103.8955
                             6.02602e-01                                               106.9112
                             6.24754e-01                                               110.6389
                             6.47761e-01                                               114.8818
                             6.79965e-01                                               121.6038
                             7.05429e-01                                               127.3031
                             7.28756e-01                                               133.1872
                             7.45488e-01                                               137.9928
                             7.74898e-01                                               147.3738
                             7.97447e-01                                               155.7797
                             8.23791e-01                                               167.6615
                             8.48840e-01                                               181.0868
                             8.76918e-01                                               200.6874
                             9.00627e-01                                               221.8843
                             9.07914e-01                                               231.1600
                             9.17834e-01                                               243.3108
                             9.20741e-01                                               248.1529
                             9.28624e-01                                               260.3396
                             9.38847e-01                                               282.0182
                             9.48460e-01                                               308.2722
                             9.59300e-01                                               356.2814
                             9.69643e-01                                               423.8722
                             9.75172e-01                                               484.6168
                             9.80628e-01                                               588.8152
                             9.87641e-01                                               792.8111
                             9.90572e-01                                               860.5209
                             9.88059e-01                                               858.0031
                             9.81489e-01                                               831.5386
                             9.76175e-01                                               785.2992
                             9.71642e-01                                               734.8296
                             9.64189e-01                                               565.3104
                             9.52530e-01                                               457.4359
                             9.43748e-01                                               371.6909
                             9.33720e-01                                               321.2347
                             9.27997e-01                                               301.8113
                             9.21906e-01                                               286.9239
                             9.12473e-01                                               268.5740
                             9.02930e-01                                               253.3208
                             8.77462e-01                                               223.0814
                             8.54830e-01                                               204.2224
                             8.24988e-01                                               185.9004
                             8.00385e-01                                               171.5139
                             7.76243e-01                                               160.5266
                             7.48805e-01                                               150.1457
                             7.26240e-01                                               142.6774
                             7.01772e-01                                               135.5157
                             6.74067e-01                                               129.1033
                             6.47385e-01                                               122.9794
                             6.20963e-01                                               117.4451
                             6.01108e-01                                               113.6622
                             5.70898e-01                                               108.3117
                             5.49844e-01                                               104.8633
                             5.26646e-01                                               101.3187
                             5.02039e-01                                                97.7796
                             4.77089e-01                                                94.2440
                             4.52069e-01                                                90.7962
                             4.26545e-01                                                87.5397
                             4.01170e-01                                                84.1955
                             3.76040e-01                                                80.9375
                             3.50539e-01                                                77.7764
                             3.25154e-01                                                74.6342
                             2.99567e-01                                                71.5078
                             2.73899e-01                                                68.4915
                             2.48221e-01                                                65.5651
                             2.22629e-01                                                62.7308
                             1.96886e-01                                                60.0055
                             1.71250e-01                                                57.4051
                             1.45715e-01                                                54.8583
                             1.20403e-01                                                52.3191
                             9.52487e-02                                                49.7338
                             7.02852e-02                                                47.0895
                             4.65395e-02                                                44.1370
                             2.84138e-02                                                41.3973
== Absolute Isotherm ==


                          Pressure                                                  Volume @ STP
                                                                                           
                            Torr                                                        cc/g

                            16.2988                                                     39.9502
                            19.2758                                                     40.7631
                            22.1293                                                     41.4782
                            25.3364                                                     42.1888
                            29.1853                                                     42.9590
                            33.9553                                                     43.8272
                            40.0294                                                     44.8313
                            47.6975                                                     45.9720
                            57.5134                                                     47.3044
                            67.1058                                                     48.5212
                            72.1246                                                     49.1335
                            85.6166                                                     50.7637
                           103.5954                                                     52.8450
                           122.7931                                                     55.0327
                           142.1630                                                     57.2695
                           161.5007                                                     59.5598
                           180.7363                                                     61.9285
                           199.9766                                                     64.3848
                           219.0647                                                     66.9642
                           238.1237                                                     69.6073
                           257.3869                                                     72.3541
                           276.6161                                                     75.1467
                           296.0269                                                     77.9759
                           315.3840                                                     80.8329
                           334.8131                                                     83.7214
                           353.9866                                                     86.6097
                           373.2686                                                     89.5590
                           392.4366                                                     92.5877
                           411.4854                                                     95.8083
                           430.5414                                                     99.1529
                           455.4000                                                    103.8955
                           470.1466                                                    106.9112
                           487.4301                                                    110.6389
                           505.3800                                                    114.8818
                           530.7665                                                    121.6038
                           550.6436                                                    127.3031
                           568.8520                                                    133.1872
                           581.9123                                                    137.9928
                           604.5450                                                    147.3738
                           622.1371                                                    155.7797
                           643.2082                                                    167.6615
                           662.7660                                                    181.0868
                           685.1553                                                    200.6874
                           702.8444                                                    221.8843
                           708.5312                                                    231.1600
                           716.3547                                                    243.3108
                           718.6234                                                    248.1529
                           724.5883                                                    260.3396
                           732.5652                                                    282.0182
                           739.7189                                                    308.2722
                           749.0544                                                    356.2814
                           756.2515                                                    423.8722
                           760.5130                                                    484.6168
                           758.0556                                                    588.8152
                           763.1049                                                    792.8111
                           765.8101                                                    860.5209
                           763.6978                                                    858.0031
                           758.7207                                                    831.5386
                           754.5758                                                    785.2992
                           751.3617                                                    734.8296
                           744.6187                                                    565.3104
                           734.8644                                                    457.4359
                           725.8387                                                    371.6909
                           717.5630                                                    321.2347
                           712.6142                                                    301.8113
                           707.8308                                                    286.9239
                           700.7258                                                    268.5740
                           693.3979                                                    253.3208
                           673.4481                                                    223.0814
                           656.2807                                                    204.2224
                           633.1154                                                    185.9004
                           614.2347                                                    171.5139
                           595.5484                                                    160.5266
                           574.6644                                                    150.1457
                           557.3470                                                    142.6774
                           538.4536                                                    135.5157
                           517.1966                                                    129.1033
                           496.6778                                                    122.9794
                           476.4067                                                    117.4451
                           461.1734                                                    113.6622
                           438.0707                                                    108.3117
                           421.9150                                                    104.8633
                           404.1147                                                    101.3187
                           385.3227                                                     97.7796
                           366.1739                                                     94.2440
                           346.9703                                                     90.7962
                           327.3799                                                     87.5397
                           307.9386                                                     84.1955
                           288.6486                                                     80.9375
                           269.0750                                                     77.7764
                           249.5888                                                     74.6342
                           229.9481                                                     71.5078
                           210.2455                                                     68.4915
                           190.5348                                                     65.5651
                           170.7826                                                     62.7308
                           151.0348                                                     60.0055
                           131.3689                                                     57.4051
                           111.7807                                                     54.8583
                            92.3631                                                     52.3191
                            73.0994                                                     49.7338
                            53.9410                                                     47.0895
                            35.7171                                                     44.1370
                            21.8064                                                     41.3973
== MBET summary ==
                                                     Slope =          16.060
                                                 Intercept =           1.711e-01
                                Correlation coefficient, r =           0.999945
                                                 C constant=          94.839
 
                                              Surface Area =         214.564 ~s/g
== Multi-Point BET ==


               Relative                            Volume @ STP                       1 / [ W((Po/P) - 1) ]
               Pressure                                                                          
                 P/Po                                  cc/g                                      

                  6.07939e-02                          45.9720                                 1.1266e+00
                  7.33050e-02                          47.3044                                 1.3380e+00
                  8.55311e-02                          48.5212                                 1.5423e+00
                  9.19280e-02                          49.1335                                 1.6485e+00
                  1.09124e-01                          50.7637                                 1.9306e+00
                  1.32513e-01                          52.8450                                 2.3128e+00
                  1.57069e-01                          55.0327                                 2.7091e+00
                  1.81846e-01                          57.2695                                 3.1052e+00
                  2.06581e-01                          59.5598                                 3.4977e+00
                  2.31186e-01                          61.9285                                 3.8851e+00
                  2.55797e-01                          64.3848                                 4.2714e+00
                  2.80214e-01                          66.9642                                 4.6515e+00
== Alpha-s summary ==
                                                     Slope =          77.145
                                         Alpha-S Intercept =          -1.388 cc/g
                                   Correlation coefficient =           1.000
 
                                          Micropore volume =          -0.002 cc/g
== Alpha-S method ==


            P/Po                     Volume @ STP                  Liquid Vol.                    Alpha
                                                                                                     
                                         cc/g                         cc/g                           

             2.0631e-02                   3.9950e+01                   6.1796e-02                  5.3580e-01
             2.4399e-02                   4.0763e+01                   6.3053e-02                  5.4657e-01
             2.8011e-02                   4.1478e+01                   6.4159e-02                  5.5549e-01
             3.2070e-02                   4.2189e+01                   6.5258e-02                  5.6485e-01
             3.6942e-02                   4.2959e+01                   6.6450e-02                  5.7493e-01
             4.3278e-02                   4.3827e+01                   6.7793e-02                  5.8609e-01
== BJH adsorption summary ==
 
                                              Surface Area =         199.362 ~s/g
                                               Pore Volume =           1.325 cc/g
                                            Pore ^D Dv(^p) =           3.116 ^d
 
== ^G Adsorption  ==


    Diameter        Pore Volume       Pore Surf         dV(d)            dS(d)          dV(logd)         dS(logd)
                                        Area                                                                  
       nm              cc/g             m²/g           cc/nm/g          m²/nm/g           cc/g             cc/g

       3.1162           5.6508e-03       7.2534e+00      3.6273e-02       4.6559e+01       2.6022e-01       3.3401e+02
       3.2768           1.1246e-02       1.3971e+01      3.3850e-02       4.1450e+01       2.5499e-01       3.1171e+02
       3.4480           1.6687e-02       2.0079e+01      3.1197e-02       3.6562e+01       2.4640e-01       2.8727e+02
       3.6318           2.2184e-02       2.5828e+01      2.9345e-02       3.2918e+01       2.4355e-01       2.7021e+02
       3.8290           2.7789e-02       3.1688e+01      2.7448e-02       2.9173e+01       2.4056e-01       2.5274e+02
       4.0411           3.3806e-02       3.7572e+01      2.5725e-02       2.5830e+01       2.3887e-01       2.3687e+02
       4.2705           3.9810e-02       4.3140e+01      2.4326e-02       2.3025e+01       2.3990e-01       2.2399e+02
       4.5205           4.6005e-02       4.8566e+01      2.3230e-02       2.0743e+01       2.4299e-01       2.1390e+02
       4.8450           5.2529e-02       5.3946e+01      2.2353e-02       1.8799e+01       2.4841e-01       2.0582e+02
       5.1656           6.0029e-02       5.9668e+01      2.1660e-02       1.7101e+01       2.5678e-01       1.9942e+02
       5.4561           6.8138e-02       6.5441e+01      2.0640e-02       1.5251e+01       2.6194e-01       1.9002e+02
       5.8098           7.6885e-02       7.1253e+01      1.9773e-02       1.3633e+01       2.6952e-01       1.8203e+02
       6.3086           8.5653e-02       7.6674e+01      1.9059e-02       1.2244e+01       2.7954e-01       1.7546e+02
       6.9063           9.6025e-02       8.2567e+01      1.8209e-02       1.0869e+01       2.8826e-01       1.6761e+02
       7.5051           1.0757e-01       8.8617e+01      1.7360e-02       9.5651e+00       2.9879e-01       1.5978e+02
       8.0703           1.2101e-01       9.4985e+01      1.6449e-02       8.2846e+00       3.1100e-01       1.5138e+02
       8.8627           1.3603e-01       1.0127e+02      1.5342e-02       7.0197e+00       3.2121e-01       1.4117e+02
       9.9128           1.5444e-01       1.0798e+02      1.4419e-02       5.9799e+00       3.3729e-01       1.3263e+02
      11.1856           1.7647e-01       1.1497e+02      1.3316e-02       4.9700e+00       3.5244e-01       1.2244e+02
      12.9055           1.9954e-01       1.2177e+02      1.2331e-02       4.0358e+00       3.7892e-01       1.1338e+02
      15.3933           2.2313e-01       1.2799e+02      1.1221e-02       3.2218e+00       3.9414e-01       1.0317e+02
      18.8667           2.4578e-01       1.3353e+02      1.0490e-02       2.5972e+00       4.2534e-01       9.6448e+01
      21.6078           2.6832e-01       1.3843e+02      9.5634e-03       2.0446e+00       4.4038e-01       8.7936e+01
      23.7088           2.9276e-01       1.4297e+02      8.9554e-03       1.6523e+00       4.6919e-01       8.2346e+01
      25.4580           3.1865e-01       1.4694e+02      8.4214e-03       1.3566e+00       5.0070e-01       7.7454e+01
      27.2834           3.5104e-01       1.5088e+02      8.2521e-03       1.1812e+00       5.6029e-01       7.5891e+01
      30.9803           3.9734e-01       1.5552e+02      7.8056e-03       9.8391e-01       6.1934e-01       7.1723e+01
      36.2986           4.5528e-01       1.6046e+02      7.7166e-03       8.5288e-01       7.2945e-01       7.0884e+01
      44.3698           5.3696e-01       1.6632e+02      7.5119e-03       6.9254e-01       8.8735e-01       6.8949e+01
      57.6094           6.6398e-01       1.7323e+02      7.3148e-03       5.6491e-01       1.0731e+00       6.7017e+01
      72.9176           8.0163e-01       1.7982e+02      6.5139e-03       4.2644e-01       1.1297e+00       5.9642e+01
      91.0597           9.4373e-01       1.8702e+02      6.0487e-03       2.9077e-01       1.2962e+00       5.5312e+01
     130.3816           1.1387e+00       1.9429e+02      5.3922e-03       1.9371e-01       1.4578e+00       4.9212e+01
     182.9527           1.3253e+00       1.9936e+02      2.2884e-03       5.0033e-02       9.5835e-01       2.0953e+01
== ^G Interpolated Adsorption ==


            Diameter                   Average         Volume         Cumulative       Surf. Area       Cumulative
            Interval                  Diameter        Increment         Volume          Increment       Surf. Area
               nm                        nm             cc/g             cc/g             m²/g             m²/g

          180.000 - 200.000            190.000           1.048e-02        1.048e-02        2.206e-01        2.206e-01
          160.000 - 180.000            170.000           7.097e-02        8.145e-02        1.670e+00        1.890e+00
          140.000 - 160.000            150.000           7.097e-02        1.524e-01        1.893e+00        3.783e+00
          120.000 - 140.000            130.000           8.561e-02        2.380e-01        2.634e+00        6.417e+00
          100.000 - 120.000            110.000           9.917e-02        3.372e-01        3.606e+00        1.002e+01
           80.000 - 100.000             90.000           1.310e-01        4.682e-01        5.820e+00        1.584e+01
           60.000 - 80.000              70.000           1.716e-01        6.398e-01        9.807e+00        2.565e+01
           40.000 - 60.000              50.000           1.927e-01        8.325e-01        1.542e+01        4.107e+01
           20.000 - 40.000              30.000           2.376e-01        1.070e+00        3.169e+01        7.276e+01
           18.000 - 20.000              19.000           1.497e-02        1.085e+00        3.152e+00        7.591e+01
           16.000 - 18.000              17.000           1.304e-02        1.098e+00        3.069e+00        7.898e+01
           14.000 - 16.000              15.000           1.717e-02        1.115e+00        4.577e+00        8.355e+01
           12.000 - 14.000              13.000           2.252e-02        1.138e+00        6.931e+00        9.049e+01
           10.000 - 12.000              11.000           3.144e-02        1.169e+00        1.143e+01        1.019e+02
            8.000 - 10.000               9.000           3.661e-02        1.206e+00        1.627e+01        1.182e+02
            6.000 - 8.000                7.000           3.911e-02        1.245e+00        2.235e+01        1.405e+02
            4.000 - 6.000                5.000           4.759e-02        1.293e+00        3.807e+01        1.786e+02
            2.000 - 4.000                3.000           2.699e-02        1.320e+00        3.598e+01        2.146e+02
== BJH desorption summary ==
 
                                              Surface Area =         236.530 ~s/g
                                               Pore Volume =           1.342 cc/g
                                            Pore ^D Dv(^p) =           3.096 ^d
 
== ^G Desorption  ==


    Diameter        Pore Volume       Pore Surf         dV(d)            dS(d)          dV(logd)         dS(logd)
                                        Area                                                                  
       nm              cc/g             m²/g           cc/nm/g          m²/nm/g           cc/g             cc/g

       3.0963           5.6200e-03       7.2604e+00      3.5417e-02       4.5754e+01       2.5245e-01       3.2613e+02
       3.2588           1.1570e-02       1.4441e+01      3.4785e-02       4.2770e+01       2.6096e-01       3.2031e+02
       3.4319           1.7284e-02       2.0880e+01      3.2124e-02       3.7767e+01       2.5298e-01       2.9581e+02
       3.6191           2.3098e-02       2.6980e+01      3.0169e-02       3.3955e+01       2.4959e-01       2.7780e+02
       3.8194           2.8907e-02       3.3092e+01      2.8447e-02       3.0379e+01       2.4818e-01       2.6194e+02
       4.0339           3.4685e-02       3.8850e+01      2.6679e-02       2.6924e+01       2.4637e-01       2.4566e+02
       4.2655           4.0883e-02       4.4618e+01      2.5168e-02       2.3939e+01       2.4669e-01       2.3174e+02
       4.5094           4.7216e-02       5.0204e+01      2.4345e-02       2.1889e+01       2.5271e-01       2.2417e+02
       4.7559           5.4040e-02       5.5830e+01      2.3334e-02       1.9732e+01       2.5775e-01       2.1484e+02
       5.0751           6.1487e-02       6.1557e+01      2.2454e-02       1.7830e+01       2.6449e-01       2.0673e+02
       5.4164           6.9551e-02       6.7360e+01      2.1393e-02       1.6014e+01       2.6778e-01       1.9696e+02
       5.7772           7.8519e-02       7.3362e+01      2.0774e-02       1.4518e+01       2.7958e-01       1.9125e+02
       6.2445           8.8480e-02       7.9573e+01      2.0065e-02       1.3014e+01       2.9186e-01       1.8471e+02
       6.8011           9.9666e-02       8.5896e+01      1.9271e-02       1.1553e+01       3.0439e-01       1.7739e+02
       7.4249           1.1262e-01       9.2620e+01      1.8540e-02       1.0206e+01       3.2042e-01       1.7064e+02
       8.0890           1.2781e-01       9.9685e+01      1.7915e-02       8.9384e+00       3.4344e-01       1.6487e+02
       8.9451           1.4579e-01       1.0709e+02      1.6760e-02       7.5977e+00       3.5525e-01       1.5420e+02
      10.0157           1.6676e-01       1.1479e+02      1.6131e-02       6.6540e+00       3.8060e-01       1.4839e+02
      11.3004           1.9317e-01       1.2304e+02      1.5081e-02       5.5378e+00       4.0737e-01       1.3866e+02
      13.2227           2.2140e-01       1.3106e+02      1.4089e-02       4.5345e+00       4.4239e-01       1.2953e+02
      15.7070           2.5153e-01       1.3865e+02      1.3237e-02       3.6954e+00       4.8356e-01       1.2170e+02
      19.1418           2.8258e-01       1.4571e+02      1.2531e-02       2.9896e+00       5.3404e-01       1.1520e+02
      22.4103           3.1485e-01       1.5215e+02      1.2081e-02       2.3886e+00       6.0750e-01       1.1108e+02
      24.9030           3.5547e-01       1.5882e+02      1.2681e-02       2.1353e+00       7.3620e-01       1.1661e+02
      27.3495           4.1340e-01       1.6656e+02      1.4321e-02       2.0387e+00       9.7784e-01       1.3167e+02
      29.6103           4.9084e-01       1.7497e+02      1.4640e-02       1.8513e+00       1.1288e+00       1.3457e+02
      33.4505           6.0666e-01       1.8539e+02      1.5953e-02       1.7476e+00       1.4702e+00       1.4655e+02
      39.3370           7.3040e-01       1.9575e+02      1.5298e-02       1.5399e+00       1.5452e+00       1.4051e+02
      49.2829           8.6170e-01       2.0606e+02      1.4102e-02       1.3153e+00       1.5437e+00       1.2948e+02
      63.1495           9.9446e-01       2.1590e+02      1.2191e-02       1.0457e+00       1.4396e+00       1.1188e+02
      76.8262           1.1152e+00       2.2424e+02      9.8288e-03       7.6185e-01       1.2627e+00       9.0168e+01
      95.0325           1.2642e+00       2.3347e+02      6.2713e-03       3.6218e-01       1.0287e+00       5.7515e+01
     135.4438           1.3249e+00       2.3604e+02      1.3993e-03       5.5049e-02       3.3403e-01       1.2799e+01
     185.6897           1.3423e+00       2.3653e+02      9.5899e-05       2.0658e-03       4.0819e-02       8.7930e-01
== ^G Interpolated Desorption ==


            Diameter                   Average         Volume         Cumulative       Surf. Area       Cumulative
