Repository: IDAnton/isotherm-analyzer

File: data/reports/AY23-330 kt-1_3115-ASMS_St4_2023_09_09_01_report_01.txt (part 1 of 3)
== Analysis Data ==
                                               Administrative information

Analysis performed on:                                                        9/9/2023
Analysis performed by:                                                        Ayupov
Comments:                                                                      
Instrument:                                                                   AS6KR/MP Station: 4
Instrument version:                                                           n/a
Software version:                                                             2.02
 
                                                  Sample ifnformation

Id:                                                                           AY23-330 kt-1
Description:                                                                  Wdowitschenko
Weight:                                                                       0.2376 g
 
                                             Sample preparation information

Outgas time:                                                                  18.8 hrs
Outgas temperature:                                                           150.0 C
 
                                                  Analysis information

Analysis gas:                                                                 Nitrogen
Cross Section Area:                                                           16.2 
Molecular weight:                                                             28.0134 
Non-ideality correction:                                                      6.58e-05 
Ambient temperature:                                                          300 K
Pressure tolerance band:                                                      0
Equilibration time:                                                           1
== Data Reduction Parameters ==
                  Thermal Transpiration: off    Eff. mol. diameter (D): 3.54 Å      Eff. cell stem diam. (d): 4.0000 mm
t-Method          Calc. method: Halsey
Alpha-s method    Std. isotherm: _AAL2O3_300    P / Po :          0.40
Adsorbate         Nitrogen                      Temperature       77.350K
                  Molec. Wt.: 28.013            Cross Section:    16.200  Å²        Liquid Density:   0.808  g/cc
                  Contact Angle: 0.0  degrees   Surf. Tension:    8.850  erg/cm²
                  Critical Temp.: 126.200  K    Critical Press.:  33.500  atm       SuperCritic. K.:  1.000
                  Avg. Diameter:0.300  nm       Polarizability:   1.460  (cc/molec) x 10-24Magn. Suscept.:2.000
                  Molec. Density6.700  (mol/cm²)x1014
Adsorbent         Oxygen/Zeolite
                  Atom Diameter: 0.276  nm      Surf. Atom Dens.: 13.100  (mol/cm²)x1014Polarizability: 2.500  (cc/molec)x10-24
                                                Magn. Susc.:      1.300  (cc/molec)x10-29
== Volume/Area summary ==
                                                   Surface Area Data
 
MultiPoint BET                                                                           1.291e+02 m²/g
BJH method cumulative adsorption surface area                                            1.466e+02 m²/g
BJH method cumulative desorption surface area                                            1.728e+02 m²/g
DFT cumulative surface area                                                              1.453e+02 m²/g
 
                                                    Pore Volume Data
 
Total pore volume for pores with Diameter
less than 213.59 nm at P/Po = 0.990858                                                   5.715e-01 cc/g
BJH method cumulative adsorption pore volume                                             5.864e-01 cc/g
BJH method cumulative desorption pore volume                                             6.004e-01 cc/g
DFT method cumulative pore volume                                                        5.488e-01 cc/g
 
                                                     Pore Size Data
 
Average pore Diameter                                                                    1.771e+01 nm
BJH method adsorption pore Diameter (Mode Dv(d))                                         1.800e+01 nm
BJH method desorption pore Diameter (Mode Dv(d))                                         1.331e+01 nm
DFT pore Diameter (Mode)                                                                 1.446e+01 nm
 
 
== Isotherm ==


                          Relative                                                  Volume @ STP
                          Pressure                                                         
                                                                                        cc/g

                             1.22517e-02                                                21.5956
                             1.94777e-02                                                23.1996
                             2.55906e-02                                                24.2071
                             3.09184e-02                                                24.9639
                             3.64078e-02                                                25.6213
                             4.28997e-02                                                26.3074
                             5.08065e-02                                                27.0524
                             6.05920e-02                                                27.8793
                             7.31437e-02                                                28.8210
                             8.55920e-02                                                29.6519
                             9.20596e-02                                                30.0677
                             1.09428e-01                                                31.1239
                             1.32974e-01                                                32.4529
                             1.57974e-01                                                33.7721
                             1.82968e-01                                                35.0668
                             2.08042e-01                                                36.3310
                             2.33057e-01                                                37.5784
                             2.57916e-01                                                38.9137
                             2.82861e-01                                                40.1780
                             3.07722e-01                                                41.4651
                             3.32353e-01                                                42.7962
                             3.57127e-01                                                44.1552
                             3.81833e-01                                                45.5481
                             4.06430e-01                                                46.9990
                             4.31285e-01                                                48.4746
                             4.55655e-01                                                50.0807
                             4.80148e-01                                                51.7269
                             5.04375e-01                                                53.4941
                             5.28650e-01                                                55.3773
                             5.53061e-01                                                57.3491
                             5.76907e-01                                                59.5330
                             6.00887e-01                                                61.8499
                             6.24530e-01                                                64.3991
                             6.56530e-01                                                68.3521
                             6.74641e-01                                                70.8782
                             7.03514e-01                                                76.0276
                             7.26765e-01                                                80.4206
                             7.49584e-01                                                85.4554
                             7.70318e-01                                                91.2717
                             7.97203e-01                                               101.2570
                             8.23071e-01                                               114.5497
                             8.45527e-01                                               132.3937
                             8.70114e-01                                               162.2451
                             8.96133e-01                                               213.4333
                             9.05157e-01                                               239.6182
                             9.16579e-01                                               270.6053
                             9.25612e-01                                               294.3936
                             9.36651e-01                                               321.2082
                             9.47983e-01                                               337.2947
                             9.56346e-01                                               343.9649
                             9.71449e-01                                               352.6424
                             9.76665e-01                                               354.9984
                             9.80495e-01                                               357.5462
                             9.89574e-01                                               365.8707
                             9.90858e-01                                               369.4909
                             9.88121e-01                                               367.5991
                             9.82450e-01                                               363.0106
                             9.78715e-01                                               360.8428
                             9.74129e-01                                               358.7287
                             9.59563e-01                                               352.8368
                             9.53903e-01                                               350.8691
                             9.42937e-01                                               346.9436
                             9.29829e-01                                               341.2242
                             9.25622e-01                                               339.3623
                             9.22034e-01                                               337.3066
                             9.10743e-01                                               328.8933
                             9.02010e-01                                               320.0812
                             8.79212e-01                                               267.6118
                             8.53919e-01                                               189.5749
                             8.28768e-01                                               144.5402
                             8.03567e-01                                               118.2386
                             7.77325e-01                                               101.8844
                             7.51647e-01                                                91.5436
                             7.26228e-01                                                83.9487
                             7.01301e-01                                                78.4773
                             6.74308e-01                                                73.5028
                             6.54419e-01                                                70.2240
                             6.22031e-01                                                65.9182
                             5.99465e-01                                                63.3424
                             5.75111e-01                                                60.8320
                             5.49485e-01                                                58.4693
                             5.23001e-01                                                56.2047
                             4.96964e-01                                                54.1281
                             4.70801e-01                                                52.1796
                             4.44706e-01                                                50.3620
                             4.29420e-01                                                49.3472
                             3.98638e-01                                                47.3455
                             3.70063e-01                                                45.6140
                             3.54032e-01                                                44.6811
                             3.22094e-01                                                42.8533
                             2.93573e-01                                                41.2490
                             2.77656e-01                                                40.3762
                             2.45878e-01                                                38.6511
                             2.28990e-01                                                37.7563
                             1.96352e-01                                                35.9886
                             1.67698e-01                                                34.4334
                             1.51885e-01                                                33.5430
                             1.20569e-01                                                31.7267
                             9.30003e-02                                                30.0539
                             7.77319e-02                                                29.0466
                             4.84606e-02                                                26.7543
                             2.29010e-02                                                23.6975
== Absolute Isotherm ==


                          Pressure                                                  Volume @ STP
                                                                                           
                            Torr                                                        cc/g

                             9.4974                                                     21.5956
                            15.0990                                                     23.1996
                            19.8378                                                     24.2071
                            23.9508                                                     24.9639
                            28.2031                                                     25.6213
                            33.2321                                                     26.3074
                            39.3571                                                     27.0524
                            46.9373                                                     27.8793
                            56.6605                                                     28.8210
                            66.0042                                                     29.6519
                            70.9917                                                     30.0677
                            84.3802                                                     31.1239
                           102.5365                                                     32.4529
                           121.8145                                                     33.7721
                           141.0873                                                     35.0668
                           160.4876                                                     36.3310
                           179.7848                                                     37.5784
                           198.7244                                                     38.9137
                           217.9449                                                     40.1780
                           237.0998                                                     41.4651
                           256.0782                                                     42.7962
                           275.1671                                                     44.1552
                           294.2030                                                     45.5481
                           313.0763                                                     46.9990
                           332.2223                                                     48.4746
                           350.9950                                                     50.0807
                           369.8617                                                     51.7269
                           388.5240                                                     53.4941
                           407.2233                                                     55.3773
                           426.0857                                                     57.3491
                           444.4567                                                     59.5330
                           462.9317                                                     61.8499
                           481.1461                                                     64.3991
                           505.7993                                                     68.3521
                           519.6305                                                     70.8782
                           541.8694                                                     76.0276
                           559.7781                                                     80.4206
                           576.1093                                                     85.4554
                           592.0451                                                     91.2717
                           612.7078                                                    101.2570
                           632.3258                                                    114.5497
                           649.5781                                                    132.3937
                           667.7431                                                    162.2451
                           687.3940                                                    213.4333
                           694.3160                                                    239.6182
                           702.2055                                                    270.6053
                           708.5033                                                    294.3936
                           716.6998                                                    321.2082
                           725.2217                                                    337.2947
                           731.6193                                                    343.9649
                           743.1736                                                    352.6424
                           747.1547                                                    354.9984
                           750.0850                                                    357.5462
                           757.0303                                                    365.8707
                           758.0121                                                    369.4909
                           755.7019                                                    367.5991
                           751.3649                                                    363.0106
                           748.5086                                                    360.8428
                           745.0012                                                    358.7287
                           733.9214                                                    352.8368
                           729.5926                                                    350.8691
                           721.2053                                                    346.9436
                           711.1795                                                    341.2242
                           707.7577                                                    339.3623
                           705.0145                                                    337.3066
                           696.3808                                                    328.8933
                           689.9588                                                    320.0812
                           671.5901                                                    267.6118
                           651.5273                                                    189.5749
                           632.4792                                                    144.5402
                           612.9767                                                    118.2386
                           592.9590                                                    101.8844
                           573.7237                                                     91.5436
                           554.3218                                                     83.9487
                           535.3174                                                     78.4773
                           514.7130                                                     73.5028
                           499.5316                                                     70.2240
                           474.4267                                                     65.9182
                           457.2156                                                     63.3424
                           438.6402                                                     60.8320
                           419.0950                                                     58.4693
                           398.7696                                                     56.2047
                           378.9171                                                     54.1281
                           358.9687                                                     52.1796
                           339.0721                                                     50.3620
                           327.4168                                                     49.3472
                           303.8484                                                     47.3455
                           282.0686                                                     45.6140
                           269.8493                                                     44.6811
                           245.5058                                                     42.8533
                           223.7660                                                     41.2490
                           211.6345                                                     40.3762
                           187.3752                                                     38.6511
                           174.5052                                                     37.7563
                           149.6330                                                     35.9886
                           127.7968                                                     34.4334
                           115.7465                                                     33.5430
                            91.8813                                                     31.7267
                            70.8259                                                     30.0539
                            59.1980                                                     29.0466
                            36.9060                                                     26.7543
                            17.4407                                                     23.6975
== MBET summary ==
                                                     Slope =          26.753
                                                 Intercept =           2.295e-01
                                Correlation coefficient, r =           0.999987
                                                 C constant=         117.564
 
                                              Surface Area =         129.067 ~s/g
== Multi-Point BET ==


               Relative                            Volume @ STP                       1 / [ W((Po/P) - 1) ]
               Pressure                                                                          
                 P/Po                                  cc/g                                      

                  6.05920e-02                          27.8793                                 1.8511e+00
                  7.31437e-02                          28.8210                                 2.1908e+00
                  8.55920e-02                          29.6519                                 2.5258e+00
                  9.20596e-02                          30.0677                                 2.6981e+00
                  1.09428e-01                          31.1239                                 3.1588e+00
                  1.32974e-01                          32.4529                                 3.7812e+00
                  1.57974e-01                          33.7721                                 4.4448e+00
                  1.82968e-01                          35.0668                                 5.1096e+00
                  2.08042e-01                          36.3310                                 5.7852e+00
                  2.33057e-01                          37.5784                                 6.4701e+00
                  2.57916e-01                          38.9137                                 7.1462e+00
== Alpha-s summary ==
                                                     Slope =          51.971
                                         Alpha-S Intercept =          -2.107 cc/g
                                   Correlation coefficient =           0.999
 
                                          Micropore volume =          -0.003 cc/g
== Alpha-S method ==


            P/Po                     Volume @ STP                  Liquid Vol.                    Alpha
                                                                                                     
                                         cc/g                         cc/g                           

             1.2252e-02                   2.1596e+01                   3.3404e-02                  4.6032e-01
             1.9478e-02                   2.3200e+01                   3.5886e-02                  4.8796e-01
             2.5591e-02                   2.4207e+01                   3.7444e-02                  5.0557e-01
             3.0918e-02                   2.4964e+01                   3.8614e-02                  5.1880e-01
             3.6408e-02                   2.5621e+01                   3.9631e-02                  5.3111e-01
             4.2900e-02                   2.6307e+01                   4.0693e-02                  5.4432e-01
             5.0807e-02                   2.7052e+01                   4.1845e-02                  5.5911e-01
             6.0592e-02                   2.7879e+01                   4.3124e-02                  5.7606e-01
             7.3144e-02                   2.8821e+01                   4.4581e-02                  5.9633e-01
             8.5592e-02                   2.9652e+01                   4.5866e-02                  6.1523e-01
== BJH adsorption summary ==
 
                                              Surface Area =         146.636 ~s/g
                                               Pore Volume =           0.586 cc/g
                                            Pore ^D Dv(^p) =          18.001 ^d
 
== ^G Adsorption  ==


    Diameter        Pore Volume       Pore Surf         dV(d)            dS(d)          dV(logd)         dS(logd)
                                        Area                                                                  
       nm              cc/g             m²/g           cc/nm/g          m²/nm/g           cc/g             cc/g

       3.1350           1.0546e-03       1.3456e+00      6.7594e-03       8.6244e+00       4.8784e-02       6.2244e+01
       3.2957           2.2295e-03       2.7491e+00      6.7713e-03       8.2325e+00       5.1369e-02       6.2352e+01
       3.4676           3.5238e-03       4.2361e+00      7.2823e-03       8.3862e+00       5.8339e-02       6.7058e+01
       3.6509           4.9246e-03       5.7642e+00      7.3462e-03       8.0312e+00       6.1979e-02       6.7645e+01
       3.8468           6.5572e-03       7.4581e+00      8.0220e-03       8.3457e+00       7.1140e-02       7.3868e+01
       4.0581           8.3393e-03       9.2069e+00      8.0610e-03       7.9329e+00       7.5570e-02       7.4227e+01
       4.2867           1.0299e-02       1.1032e+01      8.1758e-03       7.6403e+00       8.0723e-02       7.5282e+01
       4.5377           1.2520e-02       1.2981e+01      8.4631e-03       7.4518e+00       8.8706e-02       7.7927e+01
       4.8110           1.4979e-02       1.5015e+01      8.5334e-03       7.0852e+00       9.4848e-02       7.8573e+01
       5.1106           1.7819e-02       1.7230e+01      8.9990e-03       7.0461e+00       1.0610e-01       8.2858e+01
       5.4424           2.1554e-02       1.9920e+01      9.1946e-03       6.7144e+00       1.1630e-01       8.4647e+01
       5.8867           2.5549e-02       2.2639e+01      9.6602e-03       6.5746e+00       1.3117e-01       8.8935e+01
       6.3323           3.1200e-02       2.6168e+01      1.0837e-02       6.8067e+00       1.5943e-01       9.9757e+01
       6.8279           3.7320e-02       2.9697e+01      1.1241e-02       6.5587e+00       1.7809e-01       1.0348e+02
       7.4533           4.4902e-02       3.3785e+01      1.1646e-02       6.2959e+00       1.9927e-01       1.0719e+02
       8.1094           5.3012e-02       3.7750e+01      1.1709e-02       5.7591e+00       2.2020e-01       1.0778e+02
       8.8380           6.4777e-02       4.2917e+01      1.2962e-02       5.7975e+00       2.6830e-01       1.1928e+02
       9.8143           8.2048e-02       4.9704e+01      1.4700e-02       5.9165e+00       3.3904e-01       1.3524e+02
      11.1557           1.0748e-01       5.8603e+01      1.7188e-02       6.1010e+00       4.5045e-01       1.5808e+02
      12.7374           1.4644e-01       7.0343e+01      2.0089e-02       6.2081e+00       6.0555e-01       1.8469e+02
      14.8194           2.1061e-01       8.6576e+01      2.3205e-02       6.1529e+00       8.1992e-01       2.1315e+02
      18.0014           2.8038e-01       1.0249e+02      2.5696e-02       5.7999e+00       1.0666e+00       2.3614e+02
      20.8569           3.5059e-01       1.1658e+02      2.4780e-02       4.8797e+00       1.1687e+00       2.2778e+02
      23.2116           4.0248e-01       1.2557e+02      2.1384e-02       3.7666e+00       1.1260e+00       1.9677e+02
      26.0957           4.5406e-01       1.3353e+02      1.5701e-02       2.4684e+00       9.2758e-01       1.4441e+02
      29.8586           4.9558e-01       1.3917e+02      1.0249e-02       1.4425e+00       6.7737e-01       9.4242e+01
      35.5643           5.2603e-01       1.4288e+02      5.5949e-03       6.9661e-01       4.1865e-01       5.1412e+01
      42.5669           5.4473e-01       1.4470e+02      2.2008e-03       2.2827e-01       1.9902e-01       2.0191e+01
      58.0112           5.5497e-01       1.4548e+02      8.4360e-04       7.0363e-02       9.6521e-02       7.7280e+00
      77.4509           5.6267e-01       1.4595e+02      3.8328e-04       2.2670e-02       6.1619e-02       3.4984e+00
      93.2233           5.6996e-01       1.4621e+02      2.2606e-04       9.6513e-03       5.0986e-02       2.0627e+00
     144.5131           5.7790e-01       1.4643e+02      2.1575e-04       6.7059e-03       7.0728e-02       1.9693e+00
     200.6137           5.8640e-01       1.4664e+02      2.2828e-04       4.5517e-03       1.0530e-01       2.0996e+00
== ^G Interpolated Adsorption ==


            Diameter                   Average         Volume         Cumulative       Surf. Area       Cumulative
            Interval                  Diameter        Increment         Volume          Increment       Surf. Area
               nm                        nm             cc/g             cc/g             m²/g             m²/g

          200.000 - 300.000            250.000           9.299e-05        9.299e-05        1.488e-03        1.488e-03
          100.000 - 200.000            150.000           1.530e-02        1.539e-02        4.080e-01        4.095e-01
           90.000 - 100.000             95.000           2.538e-03        1.793e-02        1.069e-01        5.164e-01
           80.000 - 90.000              85.000           4.619e-03        2.255e-02        2.173e-01        7.337e-01
           70.000 - 80.000              75.000           4.129e-03        2.668e-02        2.202e-01        9.540e-01
           60.000 - 70.000              65.000           3.962e-03        3.064e-02        2.438e-01        1.198e+00
           50.000 - 60.000              55.000           6.099e-03        3.674e-02        4.436e-01        1.641e+00
           40.000 - 50.000              45.000           1.178e-02        4.853e-02        1.048e+00        2.689e+00
           30.000 - 40.000              35.000           4.154e-02        9.006e-02        4.747e+00        7.436e+00
           20.000 - 30.000              25.000           1.668e-01        2.569e-01        2.669e+01        3.413e+01
           10.000 - 20.000              15.000           2.440e-01        5.008e-01        6.505e+01        9.918e+01
            9.000 - 10.000               9.500           1.793e-02        5.188e-01        7.547e+00        1.067e+02
            8.000 - 9.000                8.500           1.598e-02        5.347e-01        7.522e+00        1.142e+02
            7.000 - 8.000                7.500           1.225e-02        5.470e-01        6.535e+00        1.208e+02
            6.000 - 7.000                6.500           1.242e-02        5.594e-01        7.643e+00        1.284e+02
            5.000 - 6.000                5.500           1.022e-02        5.696e-01        7.430e+00        1.359e+02
            4.000 - 5.000                4.500           8.921e-03        5.786e-01        7.930e+00        1.438e+02
            3.000 - 4.000                3.500           6.795e-03        5.853e-01        7.766e+00        1.516e+02
== BJH desorption summary ==
 
                                              Surface Area =         172.789 ~s/g
                                               Pore Volume =           0.600 cc/g
                                            Pore ^D Dv(^p) =          13.308 ^d
 
== ^G Desorption  ==


    Diameter        Pore Volume       Pore Surf         dV(d)            dS(d)          dV(logd)         dS(logd)
                                        Area                                                                  
       nm              cc/g             m²/g           cc/nm/g          m²/nm/g           cc/g             cc/g

       3.0878           2.5472e-04       3.2997e-01      2.5615e-03       3.3181e+00       1.8210e-02       2.3590e+01
       3.2312           9.9252e-04       1.2193e+00      3.4536e-03       4.2142e+00       2.6111e-02       3.1801e+01
       3.4339           1.6844e-03       2.0316e+00      3.9692e-03       4.6293e+00       3.1393e-02       3.6549e+01
       3.6008           2.4929e-03       2.9320e+00      4.4029e-03       4.8991e+00       3.6490e-02       4.0543e+01
       3.7639           3.3670e-03       3.8454e+00      4.6149e-03       4.8693e+00       4.0344e-02       4.2495e+01
       3.9838           4.5474e-03       5.0230e+00      5.1039e-03       5.1081e+00       4.7059e-02       4.6995e+01
       4.2236           5.9499e-03       6.3434e+00      5.5144e-03       5.2122e+00       5.3845e-02       5.0774e+01
       4.4889           7.5597e-03       7.7711e+00      5.7930e-03       5.1577e+00       6.0061e-02       5.3338e+01
       4.7797           9.4436e-03       9.3396e+00      6.2542e-03       5.2207e+00       6.9168e-02       5.7584e+01
       5.0896           1.1615e-02       1.1037e+01      6.8436e-03       5.3617e+00       8.0631e-02       6.3012e+01
       5.4132           1.4765e-02       1.3313e+01      7.7671e-03       5.6877e+00       9.7963e-02       7.1504e+01
       5.8481           1.8611e-02       1.5918e+01      9.2052e-03       6.2469e+00       1.2537e-01       8.4746e+01
       6.3096           2.3859e-02       1.9222e+01      1.0432e-02       6.5888e+00       1.5259e-01       9.6031e+01
       6.7979           3.0135e-02       2.2852e+01      1.1540e-02       6.7628e+00       1.8207e-01       1.0623e+02
       7.4191           3.9104e-02       2.7601e+01      1.3023e-02       6.9571e+00       2.2561e-01       1.1986e+02
       8.1366           5.1895e-02       3.3723e+01      1.5512e-02       7.5182e+00       2.9634e-01       1.4275e+02
       9.0155           7.2480e-02       4.2550e+01      1.9851e-02       8.6525e+00       4.2235e-01       1.8264e+02
      10.1220           1.0661e-01       5.5485e+01      2.6085e-02       1.0063e+01       6.2800e-01       2.3994e+02
      11.5134           1.6564e-01       7.5040e+01      3.4948e-02       1.1834e+01       9.6047e-01       3.2135e+02
      13.3082           2.6795e-01       1.0409e+02      4.5099e-02       1.3220e+01       1.4368e+00       4.1446e+02
      15.7825           3.8760e-01       1.3431e+02      4.2682e-02       1.1124e+01       1.5314e+00       3.9208e+02
      19.1642           4.8201e-01       1.5626e+02      3.0444e-02       7.1034e+00       1.2152e+00       2.7962e+02
      22.0930           5.2807e-01       1.6546e+02      1.3579e-02       2.6775e+00       6.3803e-01       1.2474e+02
      24.7033           5.4040e-01       1.6755e+02      5.5672e-03       9.4224e-01       3.0458e-01       5.1235e+01
      26.9309           5.4818e-01       1.6877e+02      3.4207e-03       5.2491e-01       2.0581e-01       3.1480e+01
      28.3433           5.5408e-01       1.6955e+02      2.3023e-03       3.2323e-01       1.5167e-01       2.1185e+01
      32.3742           5.6102e-01       1.7038e+02      1.5380e-03       1.9621e-01       1.1252e-01       1.4138e+01
      39.7039           5.6795e-01       1.7114e+02      1.0116e-03       1.1123e-01       8.6303e-02       9.2895e+00
      46.7758           5.7475e-01       1.7168e+02      5.9811e-04       5.2701e-02       6.4110e-02       5.4795e+00
      63.3244           5.8042e-01       1.7204e+02      3.8841e-04       2.7652e-02       5.2609e-02       3.5554e+00
      84.9849           5.8615e-01       1.7236e+02      2.5845e-04       1.3641e-02       4.6609e-02       2.3591e+00
     102.7584           5.9106e-01       1.7253e+02      1.8332e-04       7.2459e-03       4.4091e-02       1.6793e+00
     138.7271           5.9583e-01       1.7267e+02      1.3148e-04       4.2549e-03       3.9045e-02       1.2029e+00
