Repository: IDAnton/isotherm-analyzer

File: data/reports/AY23-350 2HC-3-0.05-900_3131-ASMS_St4_2023_09_16_01_report_01.txt (part 1 of 3)
== Analysis Data ==
                                               Administrative information

Analysis performed on:                                                        9/16/2023
Analysis performed by:                                                        Ayupov
Comments:                                                                      
Instrument:                                                                   AS6KR/MP Station: 4
Instrument version:                                                           n/a
Software version:                                                             2.02
 
                                                  Sample ifnformation

Id:                                                                           AY23-350 2HC-3-0.05-900
Description:                                                                  Glasirin
Weight:                                                                       0.2051 g
 
                                             Sample preparation information

Outgas time:                                                                  3.0 hrs
Outgas temperature:                                                           300.0 C
 
                                                  Analysis information

Analysis gas:                                                                 Nitrogen
Cross Section Area:                                                           16.2 
Molecular weight:                                                             28.0134 
Non-ideality correction:                                                      6.58e-05 
Ambient temperature:                                                          300 K
Pressure tolerance band:                                                      0
Equilibration time:                                                           1
== Data Reduction Parameters ==
                  Thermal Transpiration: off    Eff. mol. diameter (D): 3.54 Å      Eff. cell stem diam. (d): 4.0000 mm
Adsorbate         Nitrogen                      Temperature       77.350K
                  Molec. Wt.: 28.013            Cross Section:    16.200  Å²        Liquid Density:   0.808  g/cc
                  Contact Angle: 0.0  degrees   Surf. Tension:    8.850  erg/cm²
                  Critical Temp.: 126.200  K    Critical Press.:  33.500  atm       SuperCritic. K.:  1.000
                  Avg. Diameter:0.300  nm       Polarizability:   1.460  (cc/molec) x 10-24Magn. Suscept.:2.000
                  Molec. Density6.700  (mol/cm²)x1014
Adsorbent         Oxygen/Zeolite
== Volume/Area summary ==
                                                   Surface Area Data
 
MultiPoint BET                                                                           1.393e+02 m²/g
BJH method cumulative adsorption surface area                                            1.584e+02 m²/g
BJH method cumulative desorption surface area                                            2.045e+02 m²/g
DFT cumulative surface area                                                              1.536e+02 m²/g
 
                                                    Pore Volume Data
 
Total pore volume for pores with Diameter
less than 413.56 nm at P/Po = 0.995314                                                   5.591e-01 cc/g
BJH method cumulative adsorption pore volume                                             5.746e-01 cc/g
BJH method cumulative desorption pore volume                                             5.990e-01 cc/g
DFT method cumulative pore volume                                                        5.407e-01 cc/g
 
                                                     Pore Size Data
 
Average pore Diameter                                                                    1.605e+01 nm
BJH method adsorption pore Diameter (Mode Dv(d))                                         1.286e+01 nm
BJH method desorption pore Diameter (Mode Dv(d))                                         1.151e+01 nm
DFT pore Diameter (Mode)                                                                 1.128e+01 nm
 
 
== Isotherm ==


                          Relative                                                  Volume @ STP
                          Pressure                                                         
                                                                                        cc/g

                             8.83349e-03                                                22.2425
                             1.72818e-02                                                24.8267
                             2.49295e-02                                                26.2965
                             3.11472e-02                                                27.2260
                             3.69463e-02                                                27.9654
                             4.36023e-02                                                28.7024
                             5.15932e-02                                                29.4806
                             6.15086e-02                                                30.3477
                             7.41226e-02                                                31.3324
                             8.64573e-02                                                32.2085
                             9.26650e-02                                                32.6208
                             1.10426e-01                                                33.7571
                             1.34138e-01                                                35.1964
                             1.59059e-01                                                36.6187
                             1.84236e-01                                                37.9791
                             2.09249e-01                                                39.3365
                             2.34042e-01                                                40.7177
                             2.59015e-01                                                42.0929
                             2.83914e-01                                                43.4732
                             3.08739e-01                                                44.8777
                             3.33560e-01                                                46.3111
                             3.58296e-01                                                47.8119
                             3.83073e-01                                                49.3375
                             4.07743e-01                                                50.9215
                             4.32362e-01                                                52.5611
                             4.56714e-01                                                54.3442
                             4.81359e-01                                                56.1767
                             5.05785e-01                                                58.1252
                             5.30304e-01                                                60.1820
                             5.54254e-01                                                62.4522
                             5.78473e-01                                                64.8955
                             6.02377e-01                                                67.5605
                             6.25866e-01                                                70.4955
                             6.49400e-01                                                73.7723
                             6.72578e-01                                                77.4138
                             7.05426e-01                                                83.6205
                             7.22131e-01                                                87.4098
                             7.47190e-01                                                94.4181
                             7.75043e-01                                               104.3332
                             7.98733e-01                                               116.0651
                             8.22579e-01                                               132.4782
                             8.48622e-01                                               157.9302
                             8.74490e-01                                               192.2820
                             8.97190e-01                                               232.0169
                             9.06891e-01                                               253.5631
                             9.16942e-01                                               275.2304
                             9.21716e-01                                               285.7659
                             9.26394e-01                                               295.9316
                             9.37142e-01                                               317.5918
                             9.50098e-01                                               333.5449
                             9.56857e-01                                               340.5497
                             9.69623e-01                                               348.5868
                             9.75979e-01                                               351.6583
                             9.82510e-01                                               354.4427
                             9.89318e-01                                               357.9972
                             9.95314e-01                                               361.4351
                             9.90108e-01                                               359.3851
                             9.76770e-01                                               355.9047
                             9.69358e-01                                               354.7146
                             9.62127e-01                                               353.6779
                             9.54081e-01                                               352.6101
                             9.45020e-01                                               351.5883
                             9.36288e-01                                               350.4291
                             9.27874e-01                                               349.1213
                             9.20560e-01                                               347.8298
                             9.14213e-01                                               346.5058
                             9.07909e-01                                               344.8576
                             9.01827e-01                                               342.8537
                             8.77468e-01                                               330.2767
                             8.51885e-01                                               307.7545
                             8.28675e-01                                               186.6258
                             8.03452e-01                                               149.5257
                             7.79082e-01                                               126.1799
                             7.54366e-01                                               109.4810
                             7.24627e-01                                                96.4578
                             6.99103e-01                                                87.9178
                             6.75559e-01                                                82.0600
                             6.47546e-01                                                76.9064
                             6.26601e-01                                                73.5694
                             6.02908e-01                                                70.3990
                             5.77997e-01                                                67.3088
                             5.51725e-01                                                64.4293
                             5.25143e-01                                                61.8673
                             4.98466e-01                                                59.4816
                             4.72165e-01                                                57.2439
                             4.46414e-01                                                55.1538
                             4.19984e-01                                                53.2546
                             3.94290e-01                                                51.4410
                             3.79148e-01                                                50.4397
                             3.48419e-01                                                48.4140
                             3.20321e-01                                                46.6450
                             2.93566e-01                                                45.0107
                             2.78534e-01                                                44.0770
                             2.47324e-01                                                42.2039
                             2.19153e-01                                                40.5329
                             1.92453e-01                                                38.9677
                             1.77231e-01                                                38.0696
                             1.46390e-01                                                36.2041
                             1.18666e-01                                                34.4462
                             9.26578e-02                                                32.6848
                             7.78748e-02                                                31.5976
                             4.89246e-02                                                29.2012
                             2.32647e-02                                                25.9452
== Absolute Isotherm ==


                          Pressure                                                  Volume @ STP
                                                                                           
                            Torr                                                        cc/g

                             6.7814                                                     22.2425
                            13.2670                                                     24.8267
                            19.1380                                                     26.2965
                            23.9114                                                     27.2260
                            28.3633                                                     27.9654
                            33.4730                                                     28.7024
                            39.4910                                                     29.4806
                            47.0806                                                     30.3477
                            56.7357                                                     31.3324
                            66.1771                                                     32.2085
                            70.9287                                                     32.6208
                            84.5232                                                     33.7571
                           102.6735                                                     35.1964
                           121.7487                                                     36.6187
                           140.8680                                                     37.9791
                           159.9931                                                     39.3365
                           178.9504                                                     40.7177
                           198.0448                                                     42.0929
                           217.0826                                                     43.4732
                           236.0639                                                     44.8777
                           255.0420                                                     46.3111
                           273.5881                                                     47.8119
                           292.5072                                                     49.3375
                           311.3447                                                     50.9215
                           330.1437                                                     52.5611
                           348.7385                                                     54.3442
                           367.5570                                                     56.1767
                           386.4395                                                     58.1252
                           405.1726                                                     60.1820
                           423.4714                                                     62.4522
                           441.9755                                                     64.8955
                           460.2398                                                     67.5605
                           478.1282                                                     70.4955
                           496.1066                                                     73.7723
                           513.8136                                                     77.4138
                           538.5435                                                     83.6205
                           551.2968                                                     87.4098
                           570.4274                                                     94.4181
                           591.6914                                                    104.3332
                           610.0597                                                    116.0651
                           628.2728                                                    132.4782
                           648.2351                                                    157.9302
                           668.0979                                                    192.2820
                           684.8991                                                    232.0169
                           692.5946                                                    253.5631
                           700.4568                                                    275.2304
                           704.1030                                                    285.7659
                           707.6563                                                    295.9316
                           715.8661                                                    317.5918
                           725.3890                                                    333.5449
                           730.4831                                                    340.5497
                           740.2292                                                    348.5868
                           745.0816                                                    351.6583
                           750.4596                                                    354.4427
                           755.6595                                                    357.9972
                           760.2392                                                    361.4351
                           756.2630                                                    359.3851
                           745.1380                                                    355.9047
                           739.4838                                                    354.7146
                           733.9677                                                    353.6779
                           727.8296                                                    352.6101
                           720.9171                                                    351.5883
                           714.2560                                                    350.4291
                           707.7497                                                    349.1213
                           702.1711                                                    347.8298
                           697.3295                                                    346.5058
                           692.5215                                                    344.8576
                           687.8823                                                    342.8537
                           668.9016                                                    330.2767
                           650.3483                                                    307.7545
                           631.9455                                                    186.6258
                           612.7753                                                    149.5257
                           593.8047                                                    126.1799
                           575.2219                                                    109.4810
                           552.6663                                                     96.4578
                           533.0285                                                     87.9178
                           515.0776                                                     82.0600
                           494.0928                                                     76.9064
                           478.1112                                                     73.5694
                           460.0329                                                     70.3990
                           441.0254                                                     67.3088
                           420.8231                                                     64.4293
                           400.5482                                                     61.8673
                           380.1999                                                     59.4816
                           360.1394                                                     57.2439
                           340.4977                                                     55.1538
                           320.5573                                                     53.2546
                           300.9459                                                     51.4410
                           289.3890                                                     50.4397
                           265.9347                                                     48.4140
                           244.4881                                                     46.6450
                           224.0673                                                     45.0107
                           212.2581                                                     44.0770
                           188.4739                                                     42.2039
                           167.0062                                                     40.5329
                           146.6600                                                     38.9677
                           135.0595                                                     38.0696
                           111.5569                                                     36.2041
                            90.5438                                                     34.4462
                            70.6995                                                     32.6848
                            59.4198                                                     31.5976
                            37.3303                                                     29.2012
                            17.7346                                                     25.9452
== MBET summary ==
                                                     Slope =          24.796
                                                 Intercept =           2.016e-01
                                Correlation coefficient, r =           0.999984
                                                 C constant=         123.994
 
                                              Surface Area =         139.312 ~s/g
== Multi-Point BET ==


               Relative                            Volume @ STP                       1 / [ W((Po/P) - 1) ]
               Pressure                                                                          
                 P/Po                                  cc/g                                      

                  6.15086e-02                          30.3477                                 1.7279e+00
                  7.41226e-02                          31.3324                                 2.0443e+00
                  8.64573e-02                          32.2085                                 2.3510e+00
                  9.26650e-02                          32.6208                                 2.5050e+00
                  1.10426e-01                          33.7571                                 2.9422e+00
                  1.34138e-01                          35.1964                                 3.5217e+00
                  1.59059e-01                          36.6187                                 4.1328e+00
                  1.84236e-01                          37.9791                                 4.7579e+00
                  2.09249e-01                          39.3365                                 5.3824e+00
                  2.34042e-01                          40.7177                                 6.0042e+00
                  2.59015e-01                          42.0929                                 6.6444e+00
== Alpha-s summary ==
                                                     Slope =          55.288
                                         Alpha-S Intercept =          -1.679 cc/g
                                   Correlation coefficient =           0.998
 
                                          Micropore volume =          -0.003 cc/g
== Alpha-S method ==


            P/Po                     Volume @ STP                  Liquid Vol.                    Alpha
                                                                                                     
                                         cc/g                         cc/g                           

             8.8335e-03                   2.2243e+01                   3.4405e-02                  4.3986e-01
             1.7282e-02                   2.4827e+01                   3.8402e-02                  4.8073e-01
             2.4929e-02                   2.6297e+01                   4.0676e-02                  5.0380e-01
             3.1147e-02                   2.7226e+01                   4.2114e-02                  5.1934e-01
             3.6946e-02                   2.7965e+01                   4.3257e-02                  5.3224e-01
             4.3602e-02                   2.8702e+01                   4.4397e-02                  5.4568e-01
             5.1593e-02                   2.9481e+01                   4.5601e-02                  5.6052e-01
             6.1509e-02                   3.0348e+01                   4.6942e-02                  5.7760e-01
             7.4123e-02                   3.1332e+01                   4.8465e-02                  5.9787e-01
             8.6457e-02                   3.2209e+01                   4.9821e-02                  6.1651e-01
             9.2665e-02                   3.2621e+01                   5.0458e-02                  6.2557e-01
== BJH adsorption summary ==
 
                                              Surface Area =         158.446 ~s/g
                                               Pore Volume =           0.575 cc/g
                                            Pore ^D Dv(^p) =          12.856 ^d
 
== ^G Adsorption  ==


    Diameter        Pore Volume       Pore Surf         dV(d)            dS(d)          dV(logd)         dS(logd)
                                        Area                                                                  
       nm              cc/g             m²/g           cc/nm/g          m²/nm/g           cc/g             cc/g

       3.1427           1.2619e-03       1.6062e+00      8.0414e-03       1.0235e+01       5.8178e-02       7.4049e+01
       3.3043           2.6949e-03       3.3111e+00      8.2973e-03       1.0043e+01       6.3228e-02       7.6405e+01
       3.4761           4.3047e-03       5.1545e+00      9.0360e-03       1.0369e+01       7.2637e-02       8.3207e+01
       3.6591           6.0740e-03       7.0822e+00      9.2696e-03       1.0124e+01       7.8283e-02       8.5357e+01
       3.8563           8.0585e-03       9.1378e+00      9.6842e-03       1.0061e+01       8.6002e-02       8.9174e+01
       4.0700           1.0157e-02       1.1194e+01      9.3921e-03       9.2308e+00       8.8168e-02       8.6483e+01
       4.3019           1.2581e-02       1.3437e+01      1.0016e-02       9.2953e+00       9.9587e-02       9.2225e+01
       4.5530           1.5326e-02       1.5836e+01      1.0369e-02       9.0916e+00       1.0913e-01       9.5478e+01
       4.8275           1.8502e-02       1.8457e+01      1.0993e-02       9.1085e+00       1.2246e-01       1.0122e+02
       5.1308           2.2112e-02       2.1256e+01      1.1310e-02       8.8029e+00       1.3412e-01       1.0413e+02
       5.4632           2.6291e-02       2.4297e+01      1.1831e-02       8.6505e+00       1.4940e-01       1.0893e+02
       5.8329           3.1127e-02       2.7594e+01      1.2309e-02       8.4335e+00       1.6589e-01       1.1332e+02
       6.2471           3.7913e-02       3.1830e+01      1.2893e-02       8.1919e+00       1.8758e-01       1.1868e+02
       6.8304           4.5227e-02       3.6116e+01      1.3717e-02       8.0379e+00       2.1652e-01       1.2627e+02
       7.4120           5.4849e-02       4.1296e+01      1.5009e-02       8.0893e+00       2.5742e-01       1.3815e+02
       8.0051           6.7220e-02       4.7259e+01      1.6378e-02       8.0842e+00       3.0709e-01       1.5074e+02
       8.8935           8.4985e-02       5.5098e+01      1.8395e-02       8.2183e+00       3.8188e-01       1.6926e+02
       9.9484           1.0940e-01       6.4727e+01      2.0735e-02       8.2725e+00       4.8227e-01       1.9076e+02
      11.1784           1.4468e-01       7.6893e+01      2.3353e-02       8.2637e+00       6.1359e-01       2.1478e+02
      12.8560           1.9515e-01       9.1999e+01      2.4653e-02       7.6388e+00       7.4278e-01       2.2661e+02
      15.2251           2.6070e-01       1.0888e+02      2.4118e-02       6.4209e+00       8.4964e-01       2.2156e+02
      18.3715           3.2324e-01       1.2312e+02      2.2436e-02       5.0588e+00       9.3147e-01       2.0618e+02
      21.1521           3.7689e-01       1.3375e+02      1.9539e-02       3.8054e+00       9.3160e-01       1.7966e+02
      23.4598           4.1131e-01       1.3978e+02      1.6783e-02       2.9276e+00       8.9075e-01       1.5447e+02
      25.4841           4.3819e-01       1.4413e+02      1.3877e-02       2.2150e+00       8.0298e-01       1.2774e+02
      27.0189           4.6470e-01       1.4791e+02      1.1467e-02       1.6938e+00       7.1765e-01       1.0554e+02
      30.1219           4.9420e-01       1.5170e+02      8.0830e-03       1.1064e+00       5.4877e-01       7.4339e+01
      36.4866           5.2147e-01       1.5493e+02      4.7909e-03       5.8089e-01       3.6981e-01       4.4018e+01
      43.6330           5.3993e-01       1.5670e+02      2.1071e-03       2.0945e-01       1.9843e-01       1.9330e+01
      56.2258           5.5049e-01       1.5751e+02      1.0237e-03       8.4958e-02       1.1666e-01       9.3926e+00
      74.2117           5.5842e-01       1.5799e+02      3.9814e-04       2.5003e-02       6.0233e-02       3.6375e+00
      97.7557           5.6365e-01       1.5820e+02      1.8157e-04       8.3781e-03       3.8154e-02       1.6596e+00
     148.0196           5.6898e-01       1.5834e+02      8.6945e-05       2.9543e-03       2.5899e-02       7.8835e-01
     298.3859           5.7460e-01       1.5845e+02      2.3963e-05       3.2123e-04       1.5611e-02       2.0927e-01
== ^G Interpolated Adsorption ==


            Diameter                   Average         Volume         Cumulative       Surf. Area       Cumulative
            Interval                  Diameter        Increment         Volume          Increment       Surf. Area
               nm                        nm             cc/g             cc/g             m²/g             m²/g

          200.000 - 300.000            250.000           3.679e-03        3.679e-03        5.887e-02        5.887e-02
          100.000 - 200.000            150.000           7.037e-03        1.072e-02        1.876e-01        2.465e-01
           90.000 - 100.000             95.000           1.961e-03        1.268e-02        8.256e-02        3.291e-01
           80.000 - 90.000              85.000           2.221e-03        1.490e-02        1.045e-01        4.336e-01
           70.000 - 80.000              75.000           3.143e-03        1.804e-02        1.676e-01        6.012e-01
           60.000 - 70.000              65.000           4.410e-03        2.245e-02        2.714e-01        8.727e-01
           50.000 - 60.000              55.000           6.882e-03        2.933e-02        5.005e-01        1.373e+00
           40.000 - 50.000              45.000           1.472e-02        4.406e-02        1.309e+00        2.682e+00
           30.000 - 40.000              35.000           3.751e-02        8.156e-02        4.286e+00        6.968e+00
           20.000 - 30.000              25.000           1.384e-01        2.199e-01        2.214e+01        2.911e+01
           10.000 - 20.000              15.000           2.438e-01        4.637e-01        6.501e+01        9.412e+01
            9.000 - 10.000               9.500           2.343e-02        4.872e-01        9.867e+00        1.040e+02
            8.000 - 9.000                8.500           2.034e-02        5.075e-01        9.570e+00        1.136e+02
            7.000 - 8.000                7.500           1.908e-02        5.266e-01        1.018e+01        1.237e+02
            6.000 - 7.000                6.500           1.417e-02        5.407e-01        8.719e+00        1.324e+02
            5.000 - 6.000                5.500           1.331e-02        5.540e-01        9.680e+00        1.421e+02
            4.000 - 5.000                4.500           1.109e-02        5.651e-01        9.853e+00        1.520e+02
            3.000 - 4.000                3.500           8.208e-03        5.733e-01        9.380e+00        1.614e+02
== BJH desorption summary ==
 
                                              Surface Area =         204.453 ~s/g
                                               Pore Volume =           0.599 cc/g
                                            Pore ^D Dv(^p) =          11.507 ^d
 
== ^G Desorption  ==


    Diameter        Pore Volume       Pore Surf         dV(d)            dS(d)          dV(logd)         dS(logd)
                                        Area                                                                  
       nm              cc/g             m²/g           cc/nm/g          m²/nm/g           cc/g             cc/g

       3.2455           5.9269e-05       7.3047e-02      5.9400e-04       7.3208e-01       4.4386e-03       5.4705e+00
       3.3848           4.5558e-04       5.3409e-01      1.5713e-03       1.8301e+00       1.2437e-02       1.4469e+01
       3.5730           1.0453e-03       1.1829e+00      2.9695e-03       3.2768e+00       2.4833e-02       2.7343e+01
       3.7762           1.8671e-03       2.0387e+00      3.7916e-03       3.9584e+00       3.3495e-02       3.4913e+01
       3.9964           2.9763e-03       3.1450e+00      4.7681e-03       4.7749e+00       4.3940e-02       4.3904e+01
       4.2413           4.2423e-03       4.3328e+00      4.8967e-03       4.6130e+00       4.7978e-02       4.5086e+01
       4.5123           5.8629e-03       5.7524e+00      5.6205e-03       4.9435e+00       5.8994e-02       5.1749e+01
       4.8103           8.0049e-03       7.5122e+00      6.8536e-03       5.6480e+00       7.6774e-02       6.3102e+01
       5.1316           1.0630e-02       9.5494e+00      7.8955e-03       6.1412e+00       9.3711e-02       7.2695e+01
       5.4727           1.3787e-02       1.1846e+01      9.1875e-03       6.6924e+00       1.1645e-01       8.4592e+01
       5.8224           1.8141e-02       1.4778e+01      1.0392e-02       7.0683e+00       1.4109e-01       9.5678e+01
       6.2611           2.4497e-02       1.8753e+01      1.3379e-02       8.4380e+00       1.9607e-01       1.2317e+02
       6.7846           3.4506e-02       2.4528e+01      1.7260e-02       1.0022e+01       2.7476e-01       1.5888e+02
       7.3705           5.0336e-02       3.2841e+01      2.1832e-02       1.1667e+01       3.7807e-01       2.0092e+02
       8.1609           7.4255e-02       4.4264e+01      2.7713e-02       1.3390e+01       5.3178e-01       2.5502e+02
       9.0994           1.0922e-01       5.9304e+01      3.3937e-02       1.4724e+01       7.2516e-01       3.1225e+02
      10.1561           1.6215e-01       7.9461e+01      4.2195e-02       1.6372e+01       1.0096e+00       3.8816e+02
      11.5071           2.9218e-01       1.2145e+02      7.7815e-02       2.5567e+01       2.2009e+00       7.1561e+02
      13.2095           4.2181e-01       1.6115e+02      6.9548e-02       2.1564e+01       2.0754e+00       6.3946e+02
      15.5683           5.3388e-01       1.9360e+02      5.4768e-02       1.6144e+01       1.7197e+00       5.0349e+02
      19.0264           5.5910e-01       1.9959e+02      8.4809e-03       2.0124e+00       3.3323e-01       7.7896e+01
      21.7302           5.6981e-01       2.0177e+02      3.6889e-03       7.2509e-01       1.7364e-01       3.3898e+01
      23.1971           5.7301e-01       2.0233e+02      2.0838e-03       3.6523e-01       1.0978e-01       1.9186e+01
      24.9183           5.7570e-01       2.0276e+02      1.4324e-03       2.3373e-01       8.1115e-02       1.3186e+01
      27.1105           5.7814e-01       2.0312e+02      9.8920e-04       1.4849e-01       6.0992e-02       9.1044e+00
      30.1877           5.8044e-01       2.0342e+02      6.7938e-04       9.2470e-02       4.6315e-02       6.2506e+00
      34.4562           5.8253e-01       2.0367e+02      4.4706e-04       5.4068e-02       3.4410e-02       4.1110e+00
      40.4398           5.8444e-01       2.0386e+02      2.9439e-04       3.0428e-02       2.6668e-02       2.7054e+00
      48.4956           5.8625e-01       2.0401e+02      2.0158e-04       1.7301e-02       2.2058e-02       1.8512e+00
      59.1052           5.8812e-01       2.0414e+02      1.4974e-04       1.0663e-02       1.9864e-02       1.3739e+00
      75.3109           5.9128e-01       2.0427e+02      9.8471e-05       5.5176e-03       1.7481e-02       8.9501e-01
     141.5318           5.9494e-01       2.0437e+02      5.4964e-05       2.2958e-03       1.4313e-02       4.9385e-01
