Repository: IDAnton/isotherm-analyzer

File: data/reports/AY24-15 BC10_3308-ASMS_St2_2024_01_30_01_report_01.txt (part 1 of 3)
== Analysis Data ==
                                               Administrative information

Analysis performed on:                                                        1/30/2024
Analysis performed by:                                                        Ayupov
Comments:                                                                      
Instrument:                                                                   AS6KR/MP Station: 2
Instrument version:                                                           n/a
Software version:                                                             2.02
 
                                                  Sample ifnformation

Id:                                                                           AY24-15 BC10
Description:                                                                  Schamanaew
Weight:                                                                       0.2287 g
 
                                             Sample preparation information

Outgas time:                                                                  16.0 hrs
Outgas temperature:                                                           300.0 C
 
                                                  Analysis information

Analysis gas:                                                                 Nitrogen
Cross Section Area:                                                           16.2 
Molecular weight:                                                             28.0134 
Non-ideality correction:                                                      6.58e-05 
Ambient temperature:                                                          300 K
Pressure tolerance band:                                                      0
Equilibration time:                                                           1
== Data Reduction Parameters ==
                  Thermal Transpiration: off    Eff. mol. diameter (D): 3.54 Å      Eff. cell stem diam. (d): 4.0000 mm
t-Method          Calc. method: Halsey
MP method         Thickness interval: 0.50A
Adsorbate model   Nitrogen                      Temperature       77.350K
                  Molec. Wt.: 28.013            Cross Section:    16.200  Å²        Liquid Density:   0.808  g/cc
                  Contact Angle: 0.0  degrees   Surf. Tension:    8.850  erg/cm²
                  Critical Temp.: 126.200  K    Critical Press.:  33.500  atm       SuperCritic. K.:  1.000
                  Avg. Diameter:0.300  nm       Polarizability:   1.460  (cc/molec) x 10-24Magn. Suscept.:2.000
                  Molec. Density6.700  (mol/cm²)x1014
Adsorbent model   Carbon
                  Atom Diameter: 0.340  nm      Surf. Atom Dens.: 38.450  (mol/cm²)x1014Polarizability: 1.020  (cc/molec)x10-24
                                                Magn. Susc.:      13.500  (cc/molec)x10-29
== Volume/Area summary ==
                                                   Surface Area Data
 
MultiPoint BET                                                                           1.965e+02 m²/g
BJH method cumulative adsorption surface area                                            2.092e+02 m²/g
BJH method cumulative desorption surface area                                            2.679e+02 m²/g
DFT cumulative surface area                                                              2.012e+02 m²/g
 
                                                    Pore Volume Data
 
Total pore volume for pores with Diameter
less than 3193.82 nm at P/Po = 0.999400                                                  5.210e-01 cc/g
BJH method cumulative adsorption pore volume                                             5.379e-01 cc/g
BJH method cumulative desorption pore volume                                             5.674e-01 cc/g
DFT method cumulative pore volume                                                        5.059e-01 cc/g
 
                                                     Pore Size Data
 
Average pore Diameter                                                                    1.060e+01 nm
BJH method adsorption pore Diameter (Mode Dv(d))                                         9.876e+00 nm
BJH method desorption pore Diameter (Mode Dv(d))                                         8.238e+00 nm
DFT pore Diameter (Mode)                                                                 9.773e+00 nm
 
 
== Isotherm ==


                          Relative                                                  Volume @ STP
                          Pressure                                                         
                                                                                        cc/g

                             7.72818e-03                                                27.9855
                             1.37223e-02                                                31.1169
                             2.03096e-02                                                33.4651
                             2.68026e-02                                                35.2473
                             3.32113e-02                                                36.7062
                             4.01996e-02                                                38.0480
                             4.82290e-02                                                39.4283
                             5.79862e-02                                                40.8979
                             7.03811e-02                                                42.5358
                             8.29169e-02                                                44.0127
                             9.03371e-02                                                44.8227
                             1.06922e-01                                                46.5070
                             1.29812e-01                                                48.6014
                             1.54822e-01                                                50.6686
                             1.80331e-01                                                52.6185
                             2.05752e-01                                                54.4640
                             2.31044e-01                                                56.2391
                             2.55984e-01                                                57.9977
                             2.81094e-01                                                59.7051
                             3.06009e-01                                                61.4084
                             3.30941e-01                                                63.1076
                             3.55679e-01                                                64.8543
                             3.80401e-01                                                66.6270
                             4.05062e-01                                                68.4523
                             4.29772e-01                                                70.3298
                             4.54300e-01                                                72.2700
                             4.78388e-01                                                74.4254
                             5.02818e-01                                                76.6213
                             5.27064e-01                                                78.9702
                             5.50369e-01                                                81.5834
                             5.74171e-01                                                84.4642
                             5.97835e-01                                                87.5565
                             6.27874e-01                                                92.3508
                             6.45651e-01                                                95.8180
                             6.71937e-01                                               101.8755
                             7.01539e-01                                               110.7883
                             7.23346e-01                                               119.6635
                             7.52815e-01                                               136.0557
                             7.74087e-01                                               153.6457
                             7.96662e-01                                               179.9865
                             8.22250e-01                                               226.7578
                             8.46398e-01                                               282.9042
                             8.73588e-01                                               324.5742
                             8.99192e-01                                               330.5448
                             9.18415e-01                                               331.5718
                             9.31344e-01                                               332.0912
                             9.37954e-01                                               332.3451
                             9.43506e-01                                               332.5046
                             9.53005e-01                                               332.7274
                             9.61774e-01                                               333.1491
                             9.72626e-01                                               333.4276
                             9.82736e-01                                               333.6981
                             9.88462e-01                                               333.8661
                             9.93376e-01                                               334.0646
                             9.99006e-01                                               335.1523
                             9.99400e-01                                               336.8096
                             9.83444e-01                                               334.0506
                             9.71595e-01                                               333.7526
                             9.62072e-01                                               333.5036
                             9.56324e-01                                               333.3602
                             9.47145e-01                                               333.1278
                             9.37368e-01                                               332.8839
                             9.27484e-01                                               332.6508
                             9.16310e-01                                               332.6201
                             9.10991e-01                                               332.5292
                             9.06174e-01                                               332.4009
                             8.97153e-01                                               332.1277
                             8.87813e-01                                               331.8016
                             8.73455e-01                                               331.3063
                             8.43444e-01                                               330.2912
                             8.20640e-01                                               328.4950
                             8.01288e-01                                               323.0803
                             7.79885e-01                                               293.7921
                             7.54547e-01                                               205.6107
                             7.29799e-01                                               154.4447
                             7.04527e-01                                               125.9931
                             6.78205e-01                                               111.1732
                             6.51704e-01                                               102.7975
                             6.27038e-01                                                96.9558
                             5.99202e-01                                                91.8313
                             5.76869e-01                                                88.7173
                             5.53554e-01                                                85.6286
                             5.19643e-01                                                81.5887
                             4.97578e-01                                                79.1305
                             4.72784e-01                                                76.7922
                             4.48603e-01                                                74.2995
                             4.23079e-01                                                71.9627
                             3.97178e-01                                                69.7444
                             3.70615e-01                                                67.8015
                             3.44845e-01                                                65.8727
                             3.19397e-01                                                63.9783
                             2.93754e-01                                                62.1024
                             2.79085e-01                                                61.0193
                             2.48857e-01                                                58.7824
                             2.20935e-01                                                56.7660
                             1.94866e-01                                                54.7517
                             1.69404e-01                                                52.7106
                             1.44501e-01                                                50.5783
                             1.19887e-01                                                48.3198
                             9.57612e-02                                                45.8456
                             7.22100e-02                                                43.0813
                             4.96642e-02                                                39.8466
                             2.66946e-02                                                35.1828
== Absolute Isotherm ==


                          Pressure                                                  Volume @ STP
                                                                                           
                            Torr                                                        cc/g

                             6.0204                                                     27.9855
                            10.6900                                                     31.1169
                            15.8216                                                     33.4651
                            20.8798                                                     35.2473
                            25.8723                                                     36.7062
                            31.2155                                                     38.0480
                            37.4505                                                     39.4283
                            45.0270                                                     40.8979
                            54.6518                                                     42.5358
                            64.3861                                                     44.0127
                            70.1479                                                     44.8227
                            83.0261                                                     46.5070
                           100.7509                                                     48.6014
                           120.1622                                                     50.6686
                           139.9603                                                     52.6185
                           159.6897                                                     54.4640
                           179.3197                                                     56.2391
                           198.6764                                                     57.9977
                           218.1654                                                     59.7051
                           237.6013                                                     61.4084
                           256.9599                                                     63.1076
                           276.1672                                                     64.8543
                           295.3631                                                     66.6270
                           314.5113                                                     68.4523
                           333.6972                                                     70.3298
                           352.6972                                                     72.2700
                           371.3977                                                     74.4254
                           390.3639                                                     76.6213
                           409.1872                                                     78.9702
                           427.2803                                                     81.5834
                           445.4939                                                     84.4642
                           463.8544                                                     87.5565
                           487.1615                                                     92.3508
                           500.9545                                                     95.8180
                           521.5296                                                    101.8755
                           544.5054                                                    110.7883
                           561.4016                                                    119.6635
                           584.2732                                                    136.0557
                           601.1160                                                    153.6457
                           618.9010                                                    179.9865
                           638.7394                                                    226.7578
                           658.6648                                                    282.9042
                           679.4308                                                    324.5742
                           699.3440                                                    330.5448
                           714.2950                                                    331.5718
                           724.3505                                                    332.0912
                           729.7824                                                    332.3451
                           734.1019                                                    332.5046
                           741.4926                                                    332.7274
                           748.3157                                                    333.1491
                           756.7589                                                    333.4276
                           764.6252                                                    333.6981
                           769.0801                                                    333.8661
                           772.8749                                                    334.0646
                           777.2555                                                    335.1523
                           777.5618                                                    336.8096
                           765.1479                                                    334.0506
                           755.9284                                                    333.7526
                           748.5197                                                    333.5036
                           744.0478                                                    333.3602
                           736.4812                                                    333.1278
                           728.8786                                                    332.8839
                           721.1932                                                    332.6508
                           712.5044                                                    332.6201
                           708.3680                                                    332.5292
                           704.6224                                                    332.4009
                           697.6085                                                    332.1277
                           690.3454                                                    331.8016
                           679.1935                                                    331.3063
                           655.8577                                                    330.2912
                           638.1253                                                    328.4950
                           623.1572                                                    323.0803
                           606.5366                                                    293.7921
                           586.8365                                                    205.6107
                           567.7038                                                    154.4447
                           547.9279                                                    125.9931
                           527.4002                                                    111.1732
                           506.7390                                                    102.7975
                           487.5597                                                     96.9558
                           465.9152                                                     91.8313
                           448.5696                                                     88.7173
                           430.4400                                                     85.6286
                           404.0715                                                     81.5887
                           385.5497                                                     79.1305
                           366.3381                                                     76.7922
                           347.6013                                                     74.2995
                           327.8240                                                     71.9627
                           307.3073                                                     69.7444
                           286.7547                                                     67.8015
                           266.8163                                                     65.8727
                           247.1266                                                     63.9783
                           227.6540                                                     62.1024
                           216.2857                                                     61.0193
                           192.8601                                                     58.7824
                           171.2208                                                     56.7660
                           151.0180                                                     54.7517
                           131.2425                                                     52.7106
                           111.9492                                                     50.5783
                            92.8800                                                     48.3198
                            74.1752                                                     45.8456
                            55.9328                                                     43.0813
                            38.4691                                                     39.8466
                            20.6752                                                     35.1828
== MBET summary ==
                                                     Slope =          17.535 1/g
                                                 Intercept =           1.865e-01 1/g
                                Correlation coefficient, r =           0.999978
                                                 C constant=          95.018
 
                                              Surface Area =         196.508 ~s/g
== Multi-Point BET ==


               Relative                            Volume @ STP                       1 / [ W((Po/P) - 1) ]
               Pressure                                                                          
                 P/Po                                  cc/g                                    1/g

                  5.79862e-02                          40.8979                                 1.2043e+00
                  7.03811e-02                          42.5358                                 1.4241e+00
                  8.29169e-02                          44.0127                                 1.6436e+00
                  9.03371e-02                          44.8227                                 1.7727e+00
                  1.06922e-01                          46.5070                                 2.0597e+00
                  1.29812e-01                          48.6014                                 2.4559e+00
                  1.54822e-01                          50.6686                                 2.8927e+00
                  1.80331e-01                          52.6185                                 3.3454e+00
                  2.05752e-01                          54.4640                                 3.8056e+00
== Alpha-s summary ==
                                                     Slope =          67.754
                                         Alpha-S Intercept =           0.195 cc/g
                                   Correlation coefficient =           1.000
 
                                          Micropore volume =           0.000 cc/g
== Alpha-S method ==


            P/Po                     Volume @ STP                  Liquid Vol.                    Alpha
                                                                                                     
                                         cc/g                         cc/g                           

             7.7282e-03                   2.7986e+01                   4.3288e-02                  4.1102e-01
             1.3722e-02                   3.1117e+01                   4.8132e-02                  4.5733e-01
             2.0310e-02                   3.3465e+01                   5.1764e-02                  4.9124e-01
             2.6803e-02                   3.5247e+01                   5.4521e-02                  5.1649e-01
             3.3211e-02                   3.6706e+01                   5.6778e-02                  5.3828e-01
             4.0200e-02                   3.8048e+01                   5.8853e-02                  5.5850e-01
             4.8229e-02                   3.9428e+01                   6.0988e-02                  5.7857e-01
             5.7986e-02                   4.0898e+01                   6.3261e-02                  6.0057e-01
             7.0381e-02                   4.2536e+01                   6.5795e-02                  6.2469e-01
             8.2917e-02                   4.4013e+01                   6.8079e-02                  6.4667e-01
             9.0337e-02                   4.4823e+01                   6.9332e-02                  6.5851e-01
             1.0692e-01                   4.6507e+01                   7.1938e-02                  6.8269e-01
             1.2981e-01                   4.8601e+01                   7.5177e-02                  7.1327e-01
             1.5482e-01                   5.0669e+01                   7.8375e-02                  7.4453e-01
             1.8033e-01                   5.2619e+01                   8.1391e-02                  7.7435e-01
             2.0575e-01                   5.4464e+01                   8.4246e-02                  8.0121e-01
             2.3104e-01                   5.6239e+01                   8.6992e-02                  8.2829e-01
             2.5598e-01                   5.7998e+01                   8.9712e-02                  8.5398e-01
             2.8109e-01                   5.9705e+01                   9.2353e-02                  8.7909e-01
             3.0601e-01                   6.1408e+01                   9.4987e-02                  9.0425e-01
             3.3094e-01                   6.3108e+01                   9.7616e-02                  9.2994e-01
             3.5568e-01                   6.4854e+01                   1.0032e-01                  9.5468e-01
             3.8040e-01                   6.6627e+01                   1.0306e-01                  9.7962e-01
             4.0506e-01                   6.8452e+01                   1.0588e-01                  1.0053e+00
== BJH adsorption summary ==
 
                                              Surface Area =         209.182 ~s/g
                                               Pore Volume =           0.538 cc/g
                                            Pore ^D Dv(^p) =           9.876 ^d
 
== ^G Adsorption  ==


    Diameter        Pore Volume       Pore Surf         dV(d)            dS(d)          dV(logd)         dS(logd)
                                        Area                                                                  
       nm              cc/g             m²/g           cc/nm/g          m²/nm/g           cc/g             cc/g

       3.1259           7.6933e-04       9.8445e-01      4.9447e-03       6.3273e+00       3.5583e-02       4.5533e+01
       3.2863           1.6346e-03       2.0200e+00      5.0412e-03       6.1389e+00       3.8184e-02       4.6421e+01
       3.4572           2.7064e-03       3.2065e+00      5.7265e-03       6.5597e+00       4.6294e-02       5.2731e+01
       3.6398           3.8775e-03       4.4730e+00      6.0868e-03       6.6291e+00       5.1735e-02       5.6048e+01
       3.8338           5.2341e-03       5.8652e+00      6.5537e-03       6.7748e+00       5.8680e-02       6.0347e+01
       4.0432           6.9388e-03       7.5180e+00      7.6613e-03       7.4860e+00       7.2618e-02       7.0546e+01
       4.2713           9.0577e-03       9.4664e+00      8.8048e-03       8.1724e+00       8.7908e-02       8.1075e+01
       4.5144           1.1522e-02       1.1602e+01      9.3394e-03       8.1689e+00       9.8904e-02       8.5995e+01
       4.7789           1.4965e-02       1.4381e+01      1.0873e-02       8.9506e+00       1.2248e-01       1.0011e+02
       5.0726           1.9108e-02       1.7553e+01      1.2958e-02       1.0011e+01       1.5576e-01       1.1931e+02
       5.4476           2.4714e-02       2.1542e+01      1.4914e-02       1.0762e+01       1.9189e-01       1.3731e+02
       5.8159           3.2933e-02       2.6921e+01      1.7705e-02       1.1872e+01       2.4542e-01       1.6299e+02
       6.2079           4.3942e-02       3.3646e+01      2.1682e-02       1.3484e+01       3.2467e-01       1.9959e+02
       6.7768           6.0411e-02       4.2754e+01      2.6215e-02       1.5022e+01       4.2699e-01       2.4129e+02
       7.3816           8.3370e-02       5.4500e+01      3.2103e-02       1.6780e+01       5.7452e-01       2.9547e+02
       8.1163           1.1584e-01       6.9625e+01      3.9323e-02       1.8732e+01       7.7282e-01       3.6190e+02
       8.9684           1.6573e-01       9.0275e+01      4.8508e-02       2.0893e+01       1.0571e+00       4.4634e+02
       9.8764           2.3664e-01       1.1673e+02      5.5878e-02       2.1796e+01       1.3492e+00       5.1404e+02
      11.1154           3.1845e-01       1.4454e+02      5.4676e-02       1.9790e+01       1.4257e+00       5.0287e+02
      12.7480           3.9512e-01       1.6951e+02      4.5794e-02       1.5692e+01       1.2554e+00       4.2110e+02
      15.0704           4.6068e-01       1.8989e+02      3.4598e-02       1.1138e+01       1.0035e+00       3.1807e+02
      18.5075           5.0579e-01       2.0287e+02      2.0487e-02       6.0507e+00       6.4448e-01       1.8829e+02
      22.8563           5.2652e-01       2.0818e+02      6.9679e-03       1.8031e+00       2.4961e-01       6.3981e+01
      27.4756           5.2966e-01       2.0882e+02      7.7277e-04       1.5605e-01       3.6091e-02       7.0917e+00
      31.2977           5.3048e-01       2.0894e+02      1.8658e-04       2.8078e-02       1.1746e-02       1.7143e+00
      34.3925           5.3105e-01       2.0901e+02      1.1769e-04       1.4600e-02       9.0228e-03       1.0819e+00
      39.4708           5.3152e-01       2.0905e+02      8.0146e-05       8.7509e-03       7.0285e-03       7.3670e-01
      47.7681           5.3199e-01       2.0909e+02      5.1929e-05       4.9609e-03       5.2985e-03       4.7670e-01
      62.6598           5.3246e-01       2.0912e+02      3.4529e-05       2.8508e-03       4.1606e-03       3.1645e-01
      93.5228           5.3291e-01       2.0915e+02      2.3915e-05       1.7322e-03       3.4180e-03       2.1885e-01
     142.0429           5.3355e-01       2.0916e+02      8.5524e-06       4.2925e-04       2.1245e-03       7.7416e-02
     231.7091           5.3461e-01       2.0917e+02      4.2681e-06       1.3021e-04       3.8233e-03       3.8257e-02
    1112.6007           5.3559e-01       2.0918e+02      1.8785e-06       1.6994e-05       5.0820e-03       1.6289e-02
    2562.7094           5.3788e-01       2.0918e+02      2.0505e-06       3.2005e-06       1.1851e-02       1.8497e-02
== ^G Interpolated Adsorption ==


            Diameter                   Average         Volume         Cumulative       Surf. Area       Cumulative
            Interval                  Diameter        Increment         Volume          Increment       Surf. Area
               nm                        nm             cc/g             cc/g             m²/g             m²/g

          900.000 - 1000.000           950.000           1.109e-04        1.109e-04        4.669e-04        4.669e-04
          800.000 - 900.000            850.000           1.109e-04        2.218e-04        5.218e-04        9.887e-04
          700.000 - 800.000            750.000           1.109e-04        3.327e-04        5.914e-04        1.580e-03
          600.000 - 700.000            650.000           1.109e-04        4.435e-04        6.824e-04        2.262e-03
          500.000 - 600.000            550.000           1.109e-04        5.544e-04        8.064e-04        3.069e-03
          400.000 - 500.000            450.000           1.109e-04        6.653e-04        9.856e-04        4.054e-03
          300.000 - 400.000            350.000           1.109e-04        7.762e-04        1.267e-03        5.322e-03
          200.000 - 300.000            250.000           4.517e-04        1.228e-03        7.227e-03        1.255e-02
          100.000 - 200.000            150.000           1.242e-03        2.470e-03        3.312e-02        4.567e-02
           90.000 - 100.000             95.000           1.370e-04        2.607e-03        5.768e-03        5.144e-02
           80.000 - 90.000              85.000           1.462e-04        2.753e-03        6.879e-03        5.831e-02
           70.000 - 80.000              75.000           1.462e-04        2.899e-03        7.796e-03        6.611e-02
           60.000 - 70.000              65.000           1.906e-04        3.090e-03        1.173e-02        7.784e-02
           50.000 - 60.000              55.000           3.130e-04        3.403e-03        2.277e-02        1.006e-01
           40.000 - 50.000              45.000           5.090e-04        3.912e-03        4.525e-02        1.459e-01
           30.000 - 40.000              35.000           1.350e-03        5.262e-03        1.543e-01        3.002e-01
           20.000 - 30.000              25.000           1.730e-02        2.256e-02        2.768e+00        3.068e+00
           10.000 - 20.000              15.000           2.681e-01        2.907e-01        7.149e+01        7.456e+01
            9.000 - 10.000               9.500           7.660e-02        3.673e-01        3.225e+01        1.068e+02
            8.000 - 9.000                8.500           5.750e-02        4.248e-01        2.706e+01        1.339e+02
            7.000 - 8.000                7.500           4.182e-02        4.666e-01        2.230e+01        1.562e+02
            6.000 - 7.000                6.500           3.078e-02        4.974e-01        1.894e+01        1.751e+02
            5.000 - 6.000                5.500           2.002e-02        5.174e-01        1.456e+01        1.897e+02
            4.000 - 5.000                4.500           1.150e-02        5.289e-01        1.022e+01        1.999e+02
            3.000 - 4.000                3.500           5.818e-03        5.347e-01        6.649e+00        2.065e+02
== BJH desorption summary ==
 
                                              Surface Area =         267.896 ~s/g
                                               Pore Volume =           0.567 cc/g
                                            Pore ^D Dv(^p) =           8.238 ^d
 
== ^G Desorption  ==


    Diameter        Pore Volume       Pore Surf         dV(d)            dS(d)          dV(logd)         dS(logd)
                                        Area                                                                  
       nm              cc/g             m²/g           cc/nm/g          m²/nm/g           cc/g             cc/g

       3.2280           0.0000e+00       0.0000e+00      0.0000e+00       0.0000e+00       0.0000e+00       0.0000e+00
       3.4057           2.6267e-04       2.9864e-01      1.1170e-03       1.2606e+00       9.1179e-03       1.0285e+01
       3.5928           9.4243e-04       1.0243e+00      2.0941e-03       2.2509e+00       1.7967e-02       1.9283e+01
       3.7874           1.5933e-03       1.6934e+00      3.2317e-03       3.3319e+00       2.8992e-02       2.9759e+01
       3.9950           2.6409e-03       2.7069e+00      4.2513e-03       4.1915e+00       3.9958e-02       3.9144e+01
       4.2096           3.9942e-03       3.9471e+00      5.1999e-03       4.8378e+00       5.1881e-02       4.7878e+01
       4.4950           5.5034e-03       5.2426e+00      5.3199e-03       4.5915e+00       5.7074e-02       4.8983e+01
       4.8135           8.1112e-03       7.3344e+00      7.9181e-03       6.4528e+00       9.0236e-02       7.2902e+01
       5.0987           1.2119e-02       1.0317e+01      1.0739e-02       8.0726e+00       1.3262e-01       9.8869e+01
       5.4504           1.8493e-02       1.4687e+01      1.5022e-02       1.0475e+01       1.9996e-01       1.3829e+02
       5.8626           3.0626e-02       2.2305e+01      2.3964e-02       1.5315e+01       3.4837e-01       2.2060e+02
       6.3251           5.5606e-02       3.6666e+01      4.2318e-02       2.4746e+01       6.7310e-01       3.8953e+02
