Repository: IDAnton/isotherm-analyzer

File: data/reports/AY24-178 Komposite_3458-ASMS_St1_2024_05_01_01_report_01.txt
version https://git-lfs.github.com/spec/v1
oid sha256:f8c9242af3d05318d14410ab032a1177c65aff6e26799ee5d737d0027d7c8328
size 108615

File: data/reports/AY24-179 1000 °C 8S Al2O3_3447-ASMS_St4_2024_04_20_01_report_01.txt (part 1 of 3)
== Analysis Data ==
                                               Administrative information

Analysis performed on:                                                        4/20/2024
Analysis performed by:                                                        Ayupov
Comments:                                                                      
Instrument:                                                                   AS6KR/MP Station: 4
Instrument version:                                                           n/a
Software version:                                                             2.02
 
                                                  Sample ifnformation

Id:                                                                           AY24-179 1000 °C 8S Al2O3
Description:                                                                  Detzel
Weight:                                                                       0.2159 g
 
                                             Sample preparation information

Outgas time:                                                                  8.0 hrs
Outgas temperature:                                                           300.0 C
 
                                                  Analysis information

Analysis gas:                                                                 Nitrogen
Cross Section Area:                                                           16.2 
Molecular weight:                                                             28.0134 
Non-ideality correction:                                                      6.58e-05 
Ambient temperature:                                                          300 K
Pressure tolerance band:                                                      0
Equilibration time:                                                           1
== Data Reduction Parameters ==
                  Thermal Transpiration: off    Eff. mol. diameter (D): 3.54 Å      Eff. cell stem diam. (d): 4.0000 mm
Adsorbate model   Nitrogen                      Temperature       77.350K
                  Molec. Wt.: 28.013            Cross Section:    16.200  Å²        Liquid Density:   0.808  g/cc
                  Contact Angle: 0.0  degrees   Surf. Tension:    8.850  erg/cm²
                  Critical Temp.: 126.200  K    Critical Press.:  33.500  atm       SuperCritic. K.:  1.000
                  Avg. Diameter:0.300  nm       Polarizability:   1.460  (cc/molec) x 10-24Magn. Suscept.:2.000
                  Molec. Density6.700  (mol/cm²)x1014
Adsorbent model   Carbon
== Volume/Area summary ==
                                                   Surface Area Data
 
MultiPoint BET                                                                           1.138e+02 m²/g
BJH method cumulative adsorption surface area                                            1.265e+02 m²/g
BJH method cumulative desorption surface area                                            1.652e+02 m²/g
DFT cumulative surface area                                                              1.374e+02 m²/g
 
                                                    Pore Volume Data
 
Total pore volume for pores with Diameter
less than 211.42 nm at P/Po = 0.990762                                                   6.778e-01 cc/g
BJH method cumulative adsorption pore volume                                             6.905e-01 cc/g
BJH method cumulative desorption pore volume                                             7.095e-01 cc/g
DFT method cumulative pore volume                                                        6.582e-01 cc/g
 
                                                     Pore Size Data
 
Average pore Diameter                                                                    2.383e+01 nm
BJH method adsorption pore Diameter (Mode Dv(d))                                         1.806e+01 nm
BJH method desorption pore Diameter (Mode Dv(d))                                         1.333e+01 nm
DFT pore Diameter (Mode)                                                                 1.855e+01 nm
 
 
== Isotherm ==


                          Relative                                                  Volume @ STP
                          Pressure                                                         
                                                                                        cc/g

                             1.88863e-02                                                20.4133
                             2.37284e-02                                                21.1862
                             2.78616e-02                                                21.7481
                             3.21878e-02                                                22.2571
                             3.72334e-02                                                22.7810
                             4.36537e-02                                                23.3454
                             5.15236e-02                                                23.9924
                             6.14590e-02                                                24.7126
                             7.41506e-02                                                25.5273
                             8.64890e-02                                                26.2398
                             9.25064e-02                                                26.5657
                             1.10399e-01                                                27.5167
                             1.34437e-01                                                28.6804
                             1.59376e-01                                                29.8275
                             1.84501e-01                                                30.9340
                             2.09519e-01                                                32.0370
                             2.34206e-01                                                33.1765
                             2.59247e-01                                                34.2911
                             2.84175e-01                                                35.4191
                             3.09135e-01                                                36.5266
                             3.33786e-01                                                37.7440
                             3.58690e-01                                                38.9323
                             3.83514e-01                                                40.1419
                             4.08375e-01                                                41.3880
                             4.32843e-01                                                42.7109
                             4.57856e-01                                                44.0289
                             4.82602e-01                                                45.3689
                             5.07219e-01                                                46.7908
                             5.31659e-01                                                48.3094
                             5.56375e-01                                                49.8762
                             5.80905e-01                                                51.5177
                             6.04883e-01                                                53.3529
                             6.29347e-01                                                55.3018
                             6.53543e-01                                                57.3745
                             6.76792e-01                                                59.7736
                             7.00793e-01                                                62.3764
                             7.23993e-01                                                65.3328
                             7.54884e-01                                                69.9286
                             7.71876e-01                                                73.3051
                             8.01352e-01                                                80.0445
                             8.23319e-01                                                87.0491
                             8.46561e-01                                                97.2004
                             8.71312e-01                                               114.9045
                             8.95966e-01                                               150.6506
                             9.05788e-01                                               177.1843
                             9.16151e-01                                               221.2232
                             9.35554e-01                                               337.7582
                             9.45682e-01                                               379.6627
                             9.55327e-01                                               402.2117
                             9.70001e-01                                               419.6303
                             9.73345e-01                                               422.9638
                             9.77331e-01                                               426.4623
                             9.86624e-01                                               434.1394
                             9.90762e-01                                               438.1749
                             9.85801e-01                                               436.6911
                             9.80565e-01                                               434.8855
                             9.74468e-01                                               433.2651
                             9.69478e-01                                               431.5075
                             9.63546e-01                                               429.5662
                             9.52205e-01                                               425.5730
                             9.42943e-01                                               421.1932
                             9.32370e-01                                               414.2731
                             9.29280e-01                                               411.9037
                             9.23925e-01                                               407.0578
                             9.14791e-01                                               394.2441
                             9.03899e-01                                               364.6070
                             8.76969e-01                                               225.0492
                             8.53764e-01                                               138.3373
                             8.29727e-01                                               107.1662
                             8.01246e-01                                                90.7543
                             7.77554e-01                                                82.6804
                             7.48716e-01                                                75.4760
                             7.22507e-01                                                70.8356
                             7.02609e-01                                                67.8338
                             6.79085e-01                                                64.9505
                             6.53967e-01                                                62.1620
                             6.27839e-01                                                59.5953
                             6.00821e-01                                                57.2839
                             5.74570e-01                                                55.1462
                             5.48255e-01                                                53.1666
                             5.22039e-01                                                51.3306
                             4.95876e-01                                                49.6092
                             4.70171e-01                                                47.9258
                             4.44666e-01                                                46.2948
                             4.18828e-01                                                44.7826
                             4.03933e-01                                                43.8891
                             3.73544e-01                                                42.1082
                             3.45643e-01                                                40.5103
                             3.18906e-01                                                39.0202
                             3.03455e-01                                                38.2046
                             2.72631e-01                                                36.5246
                             2.44502e-01                                                35.0121
                             2.28804e-01                                                34.1749
                             1.97286e-01                                                32.5160
                             1.69065e-01                                                31.0272
                             1.53411e-01                                                30.1783
                             1.22223e-01                                                28.4309
                             9.44431e-02                                                26.7654
                             7.90970e-02                                                25.7807
                             4.94343e-02                                                23.7669
                             2.88587e-02                                                21.8010
== Absolute Isotherm ==


                          Pressure                                                  Volume @ STP
                                                                                           
                            Torr                                                        cc/g

                            14.8811                                                     20.4133
                            18.6964                                                     21.1862
                            21.9530                                                     21.7481
                            25.3618                                                     22.2571
                            29.3374                                                     22.7810
                            34.1962                                                     23.3454
                            40.3612                                                     23.9924
                            48.1441                                                     24.7126
                            58.0861                                                     25.5273
                            67.7514                                                     26.2398
                            72.4652                                                     26.5657
                            86.4815                                                     27.5167
                           104.9924                                                     28.6804
                           124.4694                                                     29.8275
                           144.0909                                                     30.9340
                           163.6300                                                     32.0370
                           182.9099                                                     33.1765
                           202.4663                                                     34.2911
                           221.9343                                                     35.4191
                           240.8548                                                     36.5266
                           260.0608                                                     37.7440
                           279.4643                                                     38.9323
                           298.8052                                                     40.1419
                           318.1748                                                     41.3880
                           337.2387                                                     42.7109
                           356.4344                                                     44.0289
                           375.6989                                                     45.3689
                           394.8629                                                     46.7908
                           413.8894                                                     48.3094
                           433.1300                                                     49.8762
                           452.2263                                                     51.5177
                           470.7246                                                     53.3529
                           489.7629                                                     55.3018
                           508.5925                                                     57.3745
                           526.6848                                                     59.7736
                           545.3625                                                     62.3764
                           563.1499                                                     65.3328
                           587.1782                                                     69.9286
                           600.3954                                                     73.3051
                           623.3873                                                     80.0445
                           640.4763                                                     87.0491
                           658.3816                                                     97.2004
                           677.8680                                                    114.9045
                           696.9460                                                    150.6506
                           704.3726                                                    177.1843
                           712.2525                                                    221.2232
                           727.3307                                                    337.7582
                           734.9811                                                    379.6627
                           742.5463                                                    402.2117
                           753.9409                                                    419.6303
                           756.4746                                                    422.9638
                           759.5723                                                    426.4623
                           766.7946                                                    434.1394
                           770.0722                                                    438.1749
                           766.2159                                                    436.6911
                           762.1458                                                    434.8855
                           757.4075                                                    433.2651
                           753.4767                                                    431.5075
                           748.8665                                                    429.5662
                           740.0526                                                    425.5730
                           732.9930                                                    421.1932
                           724.7738                                                    414.2731
                           722.3719                                                    411.9037
                           717.9111                                                    407.0578
                           710.4326                                                    394.2441
                           701.7858                                                    364.6070
                           679.8006                                                    225.0492
                           659.8879                                                    138.3373
                           641.2657                                                    107.1662
                           619.5273                                                     90.7543
                           601.2080                                                     82.6804
                           578.9094                                                     75.4760
                           558.6444                                                     70.8356
                           543.2443                                                     67.8338
                           525.0558                                                     64.9505
                           505.6354                                                     62.1620
                           485.4333                                                     59.5953
                           464.4650                                                     57.2839
                           444.1713                                                     55.1462
                           423.8285                                                     53.1666
                           403.5623                                                     51.3306
                           383.3373                                                     49.6092
                           363.4655                                                     47.9258
                           343.5799                                                     46.2948
                           323.6152                                                     44.7826
                           312.1067                                                     43.8891
                           288.6259                                                     42.1082
                           267.0677                                                     40.5103
                           246.4089                                                     39.0202
                           234.4704                                                     38.2046
                           210.6475                                                     36.5246
                           188.9134                                                     35.0121
                           176.7843                                                     34.1749
                           152.4324                                                     32.5160
                           130.6279                                                     31.0272
                           118.5325                                                     30.1783
                            94.4352                                                     28.4309
                            73.0033                                                     26.7654
                            61.1410                                                     25.7807
                            38.2121                                                     23.7669
                            22.3074                                                     21.8010
== MBET summary ==
                                                     Slope =          30.355 1/g
                                                 Intercept =           2.575e-01 1/g
                                Correlation coefficient, r =           0.999994
                                                 C constant=         118.864
 
                                              Surface Area =         113.761 ~s/g
== Multi-Point BET ==


               Relative                            Volume @ STP                       1 / [ W((Po/P) - 1) ]
               Pressure                                                                          
                 P/Po                                  cc/g                                    1/g

                  7.41506e-02                          25.5273                                 2.5103e+00
                  8.64890e-02                          26.2398                                 2.8869e+00
                  9.25064e-02                          26.5657                                 3.0701e+00
                  1.10399e-01                          27.5167                                 3.6085e+00
                  1.34437e-01                          28.6804                                 4.3330e+00
                  1.59376e-01                          29.8275                                 5.0858e+00
                  1.84501e-01                          30.9340                                 5.8518e+00
                  2.09519e-01                          32.0370                                 6.6196e+00
                  2.34206e-01                          33.1765                                 7.3757e+00
== Alpha-s summary ==
                                                     Slope =          40.559
                                         Alpha-S Intercept =           0.291 cc/g
                                   Correlation coefficient =           0.999
 
                                          Micropore volume =           0.000 cc/g
== Alpha-S method ==


            P/Po                     Volume @ STP                  Liquid Vol.                    Alpha
                                                                                                     
                                         cc/g                         cc/g                           

             2.0952e-01                   3.2037e+01                   4.9555e-02                  7.7901e-01
             2.3421e-01                   3.3177e+01                   5.1318e-02                  8.0923e-01
             2.5925e-01                   3.4291e+01                   5.3042e-02                  8.3917e-01
             2.8417e-01                   3.5419e+01                   5.4787e-02                  8.6885e-01
             3.0914e-01                   3.6527e+01                   5.6500e-02                  8.9767e-01
             3.3379e-01                   3.7744e+01                   5.8383e-02                  9.2541e-01
             3.5869e-01                   3.8932e+01                   6.0221e-02                  9.5326e-01
             3.8351e-01                   4.0142e+01                   6.2092e-02                  9.8119e-01
             4.0837e-01                   4.1388e+01                   6.4020e-02                  1.0095e+00
== BJH adsorption summary ==
 
                                              Surface Area =         126.471 ~s/g
                                               Pore Volume =           0.691 cc/g
                                            Pore ^D Dv(^p) =          18.058 ^d
 
== ^G Adsorption  ==


    Diameter        Pore Volume       Pore Surf         dV(d)            dS(d)          dV(logd)         dS(logd)
                                        Area                                                                  
       nm              cc/g             m²/g           cc/nm/g          m²/nm/g           cc/g             cc/g

       3.1453           7.7677e-04       9.8785e-01      4.9354e-03       6.2766e+00       3.5737e-02       4.5447e+01
       3.3079           1.6754e-03       2.0533e+00      5.2732e-03       6.3592e+00       4.0336e-02       4.8557e+01
       3.4801           2.5537e-03       3.0321e+00      4.7698e-03       5.5249e+00       3.8104e-02       4.3922e+01
       3.6655           3.4675e-03       3.9759e+00      4.6519e-03       5.1317e+00       3.9266e-02       4.2836e+01
       3.8663           4.4398e-03       4.9072e+00      4.4296e-03       4.6811e+00       3.9337e-02       4.0788e+01
       4.0822           5.5605e-03       5.8869e+00      4.4123e-03       4.4228e+00       4.1841e-02       4.0628e+01
       4.3158           6.6629e-03       6.8781e+00      4.3096e-03       4.0869e+00       4.3289e-02       3.9682e+01
       4.5721           7.9023e-03       7.9130e+00      4.3382e-03       3.8498e+00       4.6777e-02       3.9944e+01
       4.8550           9.2579e-03       8.9618e+00      4.1912e-03       3.4556e+00       4.8673e-02       3.8590e+01
       5.1638           1.0812e-02       1.0077e+01      4.2637e-03       3.2840e+00       5.3187e-02       3.9256e+01
       5.5084           1.2737e-02       1.1335e+01      4.3794e-03       3.1523e+00       5.8774e-02       4.0318e+01
       5.8974           1.4973e-02       1.2687e+01      4.6228e-03       3.0593e+00       6.8037e-02       4.2558e+01
       6.3270           1.7897e-02       1.4262e+01      4.7933e-03       2.9104e+00       7.7297e-02       4.4121e+01
       6.8172           2.1649e-02       1.6084e+01      5.1662e-03       2.8654e+00       9.2216e-02       4.7549e+01
       7.3817           2.6732e-02       1.8272e+01      5.6582e-03       2.8543e+00       1.1257e-01       5.2069e+01
       8.1611           3.4402e-02       2.1085e+01      6.3062e-03       2.8131e+00       1.4430e-01       5.8016e+01
       8.9595           4.7863e-02       2.5113e+01      7.5420e-03       2.9029e+00       2.0598e-01       6.9347e+01
       9.9517           6.5718e-02       2.9912e+01      9.4585e-03       3.1010e+00       3.1015e-01       8.6984e+01
      11.2703           9.0961e-02       3.5886e+01      1.1895e-02       3.3042e+00       4.5857e-01       1.0940e+02
      12.7899           1.3589e-01       4.4570e+01      1.4290e-02       3.4675e+00       6.3213e-01       1.3132e+02
      14.9362           1.8754e-01       5.3917e+01      1.5061e-02       3.3624e+00       7.2162e-01       1.3840e+02
      18.0583           2.4244e-01       6.3404e+01      1.5071e-02       3.1819e+00       7.5766e-01       1.3848e+02
      20.9120           2.9969e-01       7.2912e+01      1.4578e-02       2.9136e+00       7.6116e-01       1.3393e+02
      23.2214           3.5667e-01       8.2132e+01      1.4057e-02       2.6822e+00       7.5813e-01       1.2914e+02
      28.0870           4.1327e-01       9.1052e+01      1.3385e-02       2.4309e+00       7.4745e-01       1.2296e+02
      34.4978           4.6960e-01       9.9565e+01      1.2590e-02       2.1767e+00       7.2864e-01       1.1564e+02
      41.2535           5.2380e-01       1.0736e+02      1.1528e-02       1.8900e+00       6.9567e-01       1.0588e+02
      55.8527           5.9923e-01       1.1791e+02      9.3683e-03       1.3478e+00       6.3617e-01       8.6008e+01
      70.6182           6.5549e-01       1.2455e+02      3.0832e-03       3.2025e-01       2.9132e-01       2.8304e+01
      81.0960           6.7407e-01       1.2591e+02      5.7853e-04       3.4656e-02       9.5555e-02       5.2825e+00
     117.1619           6.8185e-01       1.2623e+02      2.5974e-04       1.0804e-02       6.1511e-02       2.3716e+00
     179.1190           6.9051e-01       1.2647e+02      1.0239e-04       2.2864e-03       4.1766e-02       9.3270e-01
== ^G Interpolated Adsorption ==


            Diameter                   Average         Volume         Cumulative       Surf. Area       Cumulative
            Interval                  Diameter        Increment         Volume          Increment       Surf. Area
               nm                        nm             cc/g             cc/g             m²/g             m²/g

          100.000 - 200.000            150.000           1.236e-02        1.236e-02        3.295e-01        3.295e-01
           90.000 - 100.000             95.000           2.159e-03        1.452e-02        9.090e-02        4.204e-01
           80.000 - 90.000              85.000           3.865e-03        1.838e-02        1.819e-01        6.023e-01
           70.000 - 80.000              75.000           1.899e-02        3.737e-02        1.013e+00        1.615e+00
           60.000 - 70.000              65.000           3.810e-02        7.547e-02        2.345e+00        3.960e+00
           50.000 - 60.000              55.000           4.604e-02        1.215e-01        3.348e+00        7.308e+00
           40.000 - 50.000              45.000           5.525e-02        1.768e-01        4.911e+00        1.222e+01
           30.000 - 40.000              35.000           8.367e-02        2.604e-01        9.562e+00        2.178e+01
           20.000 - 30.000              25.000           1.487e-01        4.091e-01        2.379e+01        4.557e+01
           10.000 - 20.000              15.000           2.148e-01        6.239e-01        5.727e+01        1.028e+02
            9.000 - 10.000               9.500           1.805e-02        6.419e-01        7.600e+00        1.104e+02
            8.000 - 9.000                8.500           1.578e-02        6.577e-01        7.424e+00        1.179e+02
            7.000 - 8.000                7.500           9.522e-03        6.672e-01        5.078e+00        1.229e+02
            6.000 - 7.000                6.500           7.623e-03        6.748e-01        4.691e+00        1.276e+02
            5.000 - 6.000                5.500           5.684e-03        6.805e-01        4.134e+00        1.318e+02
            4.000 - 5.000                4.500           4.853e-03        6.854e-01        4.314e+00        1.361e+02
            3.000 - 4.000                3.500           4.357e-03        6.897e-01        4.980e+00        1.411e+02
== BJH desorption summary ==
 
                                              Surface Area =         165.220 ~s/g
                                               Pore Volume =           0.709 cc/g
                                            Pore ^D Dv(^p) =          13.334 ^d
 
== ^G Desorption  ==


    Diameter        Pore Volume       Pore Surf         dV(d)            dS(d)          dV(logd)         dS(logd)
                                        Area                                                                  
       nm              cc/g             m²/g           cc/nm/g          m²/nm/g           cc/g             cc/g

       3.2603           4.3539e-04       5.3417e-01      2.1620e-03       2.6525e+00       1.6226e-02       1.9907e+01
       3.4134           6.0891e-04       7.3607e-01      1.5610e-03       1.8615e+00       1.2064e-02       1.4374e+01
       3.5621           8.8831e-04       1.0340e+00      1.6208e-03       1.8279e+00       1.3305e-02       1.4924e+01
       3.7611           1.1081e-03       1.2579e+00      1.3059e-03       1.4412e+00       1.0998e-02       1.2025e+01
       3.9762           1.3609e-03       1.4904e+00      1.2555e-03       1.3147e+00       1.1288e-02       1.1560e+01
       4.2138           1.6903e-03       1.7599e+00      1.2627e-03       1.2395e+00       1.2357e-02       1.1627e+01
       4.4772           2.0787e-03       2.0713e+00      1.2785e-03       1.1319e+00       1.3986e-02       1.1771e+01
       4.7695           2.5629e-03       2.4269e+00      1.3092e-03       1.0392e+00       1.5962e-02       1.2053e+01
       5.0956           3.2302e-03       2.8770e+00      1.6408e-03       1.1949e+00       2.1961e-02       1.5106e+01
       5.4679           4.2026e-03       3.4583e+00      1.8928e-03       1.2188e+00       2.8383e-02       1.7424e+01
       5.8893           5.8863e-03       4.3401e+00      2.4483e-03       1.3928e+00       4.1355e-02       2.2534e+01
       6.3547           8.5311e-03       5.5988e+00      3.2859e-03       1.7059e+00       6.1228e-02       3.0240e+01
       6.8628           1.3572e-02       7.6832e+00      4.6218e-03       2.1392e+00       9.7436e-02       4.2520e+01
       7.3829           2.3949e-02       1.1354e+01      7.2620e-03       2.8854e+00       1.8002e-01       6.6791e+01
       8.0355           5.0311e-02       1.9098e+01      1.3291e-02       4.3703e+00       3.9910e-01       1.2219e+02
       8.9710           1.0202e-01       3.2102e+01      1.8771e-02       5.4730e+00       6.4266e-01       1.7242e+02
      10.0655           1.5891e-01       4.5980e+01      2.0591e-02       5.7100e+00       7.4451e-01       1.8916e+02
      11.4857           2.1792e-01       6.0140e+01      2.1173e-02       5.7008e+00       7.8812e-01       1.9452e+02
      13.3345           2.7765e-01       7.4352e+01      2.1374e-02       5.6335e+00       8.1165e-01       1.9637e+02
      15.6231           3.3758e-01       8.8514e+01      2.1315e-02       5.4739e+00       8.2667e-01       1.9583e+02
      19.2125           3.9833e-01       1.0265e+02      2.1097e-02       5.2851e+00       8.3484e-01       1.9382e+02
      22.8236           4.5906e-01       1.1652e+02      2.0517e-02       4.9898e+00       8.3025e-01       1.8848e+02
      25.5499           5.1945e-01       1.3007e+02      1.9694e-02       4.6468e+00       8.1560e-01       1.8091e+02
      27.9363           5.7773e-01       1.4279e+02      1.8329e-02       4.1631e+00       7.8283e-01       1.6835e+02
      29.5621           6.3092e-01       1.5392e+02      1.5626e-02       3.3468e+00       7.0292e-01       1.4350e+02
      32.9057           6.6834e-01       1.6096e+02      9.4954e-03       1.7751e+00       4.8467e-01       8.7172e+01
      38.9495           6.8066e-01       1.6272e+02      3.9501e-03       6.1932e-01       2.4222e-01       3.6340e+01
      48.6610           6.8794e-01       1.6357e+02      1.9710e-03       2.7200e-01       1.3938e-01       1.8132e+01
      60.2338           6.9450e-01       1.6428e+02      9.2462e-04       1.0692e-01       8.0276e-02       8.5006e+00
      71.6658           7.0043e-01       1.6481e+02      3.5995e-04       2.9939e-02       4.4272e-02       3.3031e+00
      89.8184           7.0402e-01       1.6503e+02      1.5836e-04       8.6760e-03       2.8655e-02       1.4527e+00
     120.0969           7.0684e-01       1.6515e+02      7.6378e-05       2.8548e-03       1.9702e-02       6.9793e-01
     174.9363           7.0946e-01       1.6522e+02      3.3338e-05       7.6228e-04       1.3232e-02       3.0255e-01
== ^G Interpolated Desorption ==


            Diameter                   Average         Volume         Cumulative       Surf. Area       Cumulative
            Interval                  Diameter       Incremen t         Volume          Increment       Surf. Area
               nm                        nm             cc/g             cc/g             m²/g             m²/g

          100.000 - 200.000            150.000           4.489e-03        4.489e-03        1.197e-01        1.197e-01
           90.000 - 100.000             95.000           9.289e-04        5.418e-03        3.911e-02        1.588e-01
           80.000 - 90.000              85.000           1.959e-03        7.376e-03        9.218e-02        2.510e-01
           70.000 - 80.000              75.000           2.513e-03        9.889e-03        1.340e-01        3.850e-01
           60.000 - 70.000              65.000           5.202e-03        1.509e-02        3.201e-01        7.051e-01
           50.000 - 60.000              55.000           5.670e-03        2.076e-02        4.124e-01        1.117e+00
