Repository: IDAnton/isotherm-analyzer

File: data/reports/AY24-237 7 KS FL N4 23.05.24_3550-ASMS_St1_2024_07_09_01_report_01.txt
version https://git-lfs.github.com/spec/v1
oid sha256:883c88a67ea52ec44b1438ef384064fae7ce56e5a2f04eab8264ee79ff177a14
size 85508

File: data/reports/AY24-238 8 FL.N3 23.05.2024 0.4-1.4 100_3537-ASMS_St4_2024_07_02_01_report_01.txt (part 1 of 2)
== Analysis Data ==
                                               Administrative information

Analysis performed on:                                                        7/2/2024
Analysis performed by:                                                        Ayupov
Comments:                                                                      
Instrument:                                                                   AS6KR/MP Station: 4
Instrument version:                                                           n/a
Software version:                                                             2.02
 
                                                  Sample ifnformation

Id:                                                                           AY24-238 8 FL.N3 23.05.2024 0.4-1.4 100
Description:                                                                  Kaitschew
Weight:                                                                       0.0518 g
 
                                             Sample preparation information

Outgas time:                                                                  22.0 hrs
Outgas temperature:                                                           300.0 C
 
                                                  Analysis information

Analysis gas:                                                                 Nitrogen
Cross Section Area:                                                           16.2 
Molecular weight:                                                             28.0134 
Non-ideality correction:                                                      6.58e-05 
Ambient temperature:                                                          300 K
Pressure tolerance band:                                                      0
Equilibration time:                                                           1
== Data Reduction Parameters ==
                  Thermal Transpiration: off    Eff. mol. diameter (D): 3.54 Å      Eff. cell stem diam. (d): 4.0000 mm
Alpha-s method    Std. isotherm: CABOT_BP_280   P / Po :          0.40
Adsorbate model   Nitrogen                      Temperature       77.350K
                  Molec. Wt.: 28.013            Cross Section:    16.200  Å²        Liquid Density:   0.808  g/cc
                  Contact Angle: 0.0  degrees   Surf. Tension:    8.850  erg/cm²
                  Critical Temp.: 126.200  K    Critical Press.:  33.500  atm       SuperCritic. K.:  1.000
                  Avg. Diameter:0.300  nm       Polarizability:   1.460  (cc/molec) x 10-24Magn. Suscept.:2.000
                  Molec. Density6.700  (mol/cm²)x1014
Adsorbent model   Carbon
== Volume/Area summary ==
                                                   Surface Area Data
 
MultiPoint BET                                                                           4.645e+02 m²/g
BJH method cumulative adsorption surface area                                            4.829e+01 m²/g
BJH method cumulative desorption surface area                                            6.238e+01 m²/g
DFT cumulative surface area                                                              4.948e+02 m²/g
 
                                                    Pore Volume Data
 
Total pore volume for pores with Diameter
less than 3194.14 nm at P/Po = 0.999400                                                  2.936e-01 cc/g
BJH method cumulative adsorption pore volume                                             1.147e-01 cc/g
BJH method cumulative desorption pore volume                                             1.123e-01 cc/g
DFT method cumulative pore volume                                                        2.438e-01 cc/g
 
                                                     Pore Size Data
 
Average pore Diameter                                                                    2.528e+00 nm
BJH method adsorption pore Diameter (Mode Dv(d))                                         3.175e+00 nm
BJH method desorption pore Diameter (Mode Dv(d))                                         3.588e+00 nm
DFT pore Diameter (Mode)                                                                 6.660e-01 nm
 
 
== Isotherm ==


                          Relative                                                  Volume @ STP
                          Pressure                                                         
                                                                                        cc/g

                             5.29264e-03                                                97.4995
                             6.55677e-03                                                99.2829
                             8.62908e-03                                               101.1584
                             1.01630e-02                                               102.1678
                             2.31584e-02                                               106.4189
                             2.94777e-02                                               107.8180
                             3.40864e-02                                               108.7397
                             3.91734e-02                                               109.6148
                             4.56842e-02                                               110.6030
                             5.37590e-02                                               111.6927
                             6.38196e-02                                               112.9126
                             7.67518e-02                                               114.2852
                             8.88258e-02                                               115.4800
                             9.39604e-02                                               116.0083
                             1.13378e-01                                               117.6168
                             1.38077e-01                                               119.4509
                             1.63211e-01                                               121.1239
                             1.88188e-01                                               122.7769
                             2.13304e-01                                               124.2939
                             2.38336e-01                                               125.7344
                             2.63382e-01                                               127.0698
                             2.88279e-01                                               128.4934
                             3.13391e-01                                               129.7627
                             3.38401e-01                                               130.9889
                             3.63406e-01                                               132.1302
                             3.88098e-01                                               133.4469
                             4.13330e-01                                               134.5645
                             4.38359e-01                                               135.6315
                             4.63349e-01                                               136.6737
                             4.88324e-01                                               137.6845
                             5.12885e-01                                               139.0220
                             5.38210e-01                                               140.0789
                             5.63258e-01                                               141.1040
                             5.88294e-01                                               142.0877
                             6.13205e-01                                               143.0949
                             6.37837e-01                                               144.4543
                             6.63069e-01                                               145.5546
                             6.87996e-01                                               146.6313
                             7.13085e-01                                               147.6740
                             7.37947e-01                                               148.7907
                             7.62231e-01                                               150.3833
                             7.87573e-01                                               151.7552
                             8.12515e-01                                               153.1350
                             8.37390e-01                                               154.6106
                             8.62258e-01                                               156.1637
                             8.86639e-01                                               158.2015
                             9.12055e-01                                               159.8942
                             9.23693e-01                                               160.6124
                             9.33760e-01                                               161.2914
                             9.39336e-01                                               161.6496
                             9.43780e-01                                               162.4275
                             9.53557e-01                                               163.4066
                             9.63381e-01                                               164.4139
                             9.73008e-01                                               165.7203
                             9.82225e-01                                               167.6241
                             9.86480e-01                                               170.2728
                             9.91389e-01                                               172.9823
                             9.96565e-01                                               180.1042
                             9.99400e-01                                               189.7919
                             9.93269e-01                                               181.0153
                             9.84342e-01                                               174.3843
                             9.72988e-01                                               170.9594
                             9.61645e-01                                               169.2703
                             9.49970e-01                                               168.2891
                             9.38836e-01                                               167.3854
                             9.27984e-01                                               166.6022
                             9.17318e-01                                               165.8946
                             9.10474e-01                                               165.4546
                             9.04680e-01                                               165.7554
                             8.95527e-01                                               165.3336
                             8.85690e-01                                               164.8160
                             8.70411e-01                                               164.0966
                             8.51711e-01                                               163.2361
                             8.16376e-01                                               162.2936
                             7.98838e-01                                               161.6744
                             7.78764e-01                                               160.8334
                             7.42760e-01                                               159.3375
                             7.24795e-01                                               158.5803
                             7.03951e-01                                               157.9925
                             6.67305e-01                                               156.9671
                             6.49435e-01                                               156.2727
                             6.28897e-01                                               155.4605
                             5.92470e-01                                               154.0327
                             5.74470e-01                                               153.2328
                             5.54010e-01                                               152.3312
                             5.16844e-01                                               151.2857
                             4.99175e-01                                               150.4113
                             4.68890e-01                                               145.9724
                             4.52300e-01                                               143.5615
                             4.17717e-01                                               140.9259
                             3.99791e-01                                               139.8537
                             3.79197e-01                                               138.7640
                             3.42625e-01                                               136.9277
                             3.24027e-01                                               136.3497
                             2.90192e-01                                               134.9267
                             2.72946e-01                                               133.9950
                             2.52866e-01                                               132.9041
                             2.17126e-01                                               130.7755
                             1.99292e-01                                               129.6247
                             1.78691e-01                                               128.4614
                             1.42706e-01                                               125.7994
                             1.24747e-01                                               124.4887
                             1.04529e-01                                               122.7809
                             6.86124e-02                                               119.3594
                             5.12958e-02                                               117.3210
                             2.58010e-02                                               112.7026
== Absolute Isotherm ==


                          Pressure                                                  Volume @ STP
                                                                                           
                            Torr                                                        cc/g

                             3.9674                                                     97.4995
                             4.9162                                                     99.2829
                             6.4744                                                    101.1584
                             7.6321                                                    102.1678
                            17.3912                                                    106.4189
                            22.1369                                                    107.8180
                            25.5979                                                    108.7397
                            29.4181                                                    109.6148
                            34.3075                                                    110.6030
                            40.3844                                                    111.6927
                            47.9420                                                    112.9126
                            57.6569                                                    114.2852
                            66.7270                                                    115.4800
                            70.5842                                                    116.0083
                            85.1706                                                    117.6168
                           103.7253                                                    119.4509
                           122.6062                                                    121.1239
                           141.3991                                                    122.7769
                           160.2700                                                    124.2939
                           179.0781                                                    125.7344
                           197.8972                                                    127.0698
                           216.6040                                                    128.4934
                           235.4726                                                    129.7627
                           254.2680                                                    130.9889
                           273.0563                                                    132.1302
                           291.6092                                                    133.4469
                           310.5686                                                    134.5645
                           329.3751                                                    135.6315
                           348.1519                                                    136.6737
                           366.9176                                                    137.6845
                           385.4176                                                    139.0220
                           404.4489                                                    140.0789
                           423.2720                                                    141.1040
                           442.0852                                                    142.0877
                           460.8058                                                    143.0949
                           479.3160                                                    144.4543
                           498.2767                                                    145.5546
                           517.0433                                                    146.6313
                           535.8983                                                    147.6740
                           554.5827                                                    148.7907
                           572.8327                                                    150.3833
                           591.8777                                                    151.7552
                           610.6221                                                    153.1350
                           629.3162                                                    154.6106
                           648.0082                                                    156.1637
                           666.3305                                                    158.2015
                           685.4311                                                    159.8942
                           694.1778                                                    160.6124
                           701.7434                                                    161.2914
                           705.9336                                                    161.6496
                           709.2737                                                    162.4275
                           716.7442                                                    163.4066
                           724.1286                                                    164.4139
                           731.3645                                                    165.7203
                           738.2931                                                    167.6241
                           741.4907                                                    170.2728
                           745.1813                                                    172.9823
                           749.1732                                                    180.1042
                           751.3044                                                    189.7919
                           746.6955                                                    181.0153
                           739.9842                                                    174.3843
                           731.3091                                                    170.9594
                           722.7838                                                    169.2703
                           714.0085                                                    168.2891
                           705.6404                                                    167.3854
                           697.4838                                                    166.6022
                           689.4667                                                    165.8946
                           684.3230                                                    165.4546
                           680.0514                                                    165.7554
                           673.1713                                                    165.3336
                           665.7765                                                    164.8160
                           654.2914                                                    164.0966
                           640.2349                                                    163.2361
                           613.6733                                                    162.2936
                           600.4415                                                    161.6744
                           585.3533                                                    160.8334
                           558.2914                                                    159.3375
                           544.7876                                                    158.5803
                           529.1208                                                    157.9925
                           501.5757                                                    156.9671
                           488.0092                                                    156.2727
                           472.5761                                                    155.4605
                           445.2033                                                    154.0327
                           431.6778                                                    153.2328
                           416.3032                                                    152.3312
                           388.3753                                                    151.2857
                           375.0652                                                    150.4113
                           352.3097                                                    145.9724
                           339.8442                                                    143.5615
                           313.8596                                                    140.9259
                           300.3694                                                    139.8537
                           284.8969                                                    138.7640
                           257.4196                                                    136.9277
                           243.4466                                                    136.3497
                           218.0258                                                    134.9267
                           204.9780                                                    133.9950
                           189.8982                                                    132.9041
                           163.0582                                                    130.7755
                           149.6652                                                    129.6247
                           134.1939                                                    128.4614
                           107.2271                                                    125.7994
                            93.7325                                                    124.4887
                            78.5411                                                    122.7809
                            51.5855                                                    119.3594
                            38.5662                                                    117.3210
                            19.3982                                                    112.7026
== MBET summary ==
                                                     Slope =           7.493 1/g
                                                 Intercept =           4.359e-03 1/g
                                Correlation coefficient, r =           0.999995
                                                 C constant=        1719.920
 
                                              Surface Area =         464.486 ~s/g
== Multi-Point BET ==


               Relative                            Volume @ STP                       1 / [ W((Po/P) - 1) ]
               Pressure                                                                          
                 P/Po                                  cc/g                                    1/g

                  2.31584e-02                         106.4189                                 1.7824e-01
                  2.94777e-02                         107.8180                                 2.2540e-01
                  3.40864e-02                         108.7397                                 2.5966e-01
                  3.91734e-02                         109.6148                                 2.9760e-01
                  4.56842e-02                         110.6030                                 3.4630e-01
                  5.37590e-02                         111.6927                                 4.0698e-01
                  6.38196e-02                         112.9126                                 4.8306e-01
== Alpha-s summary ==
                                                     Slope =          43.699
                                         Alpha-S Intercept =          90.376 cc/g
                                   Correlation coefficient =           0.999
 
                                          Micropore volume =           0.140 cc/g
== Alpha-S method ==


            P/Po                     Volume @ STP                  Liquid Vol.                    Alpha
                                                                                                     
                                         cc/g                         cc/g                           

             2.1330e-01                   1.2429e+02                   1.9226e-01                  7.8190e-01
             2.3834e-01                   1.2573e+02                   1.9449e-01                  8.0994e-01
             2.6338e-01                   1.2707e+02                   1.9655e-01                  8.3844e-01
             2.8828e-01                   1.2849e+02                   1.9876e-01                  8.6773e-01
             3.1339e-01                   1.2976e+02                   2.0072e-01                  8.9787e-01
             3.3840e-01                   1.3099e+02                   2.0262e-01                  9.2683e-01
             3.6341e-01                   1.3213e+02                   2.0438e-01                  9.5589e-01
             3.8810e-01                   1.3345e+02                   2.0642e-01                  9.8572e-01
             4.1333e-01                   1.3456e+02                   2.0815e-01                  1.0160e+00
== BJH adsorption summary ==
 
                                              Surface Area =          48.295 ~s/g
                                               Pore Volume =           0.115 cc/g
                                            Pore ^D Dv(^p) =           3.175 ^d
 
== ^G Adsorption  ==


    Diameter        Pore Volume       Pore Surf         dV(d)            dS(d)          dV(logd)         dS(logd)
                                        Area                                                                  
       nm              cc/g             m²/g           cc/nm/g          m²/nm/g           cc/g             cc/g

       3.1750           4.1487e-03       5.2267e+00      2.6201e-02       3.3010e+01       1.9151e-01       2.4127e+02
       3.3404           7.3438e-03       8.9915e+00      2.0582e-02       2.4856e+01       1.5720e-01       1.8952e+02
       3.5183           1.0295e-02       1.2242e+01      1.7846e-02       2.0698e+01       1.4246e-01       1.6433e+02
       3.7086           1.3450e-02       1.5643e+01      1.5971e-02       1.7351e+01       1.3619e-01       1.4706e+02
       3.9139           1.6510e-02       1.8770e+01      1.4347e-02       1.4790e+01       1.2888e-01       1.3210e+02
       4.1346           1.9490e-02       2.1661e+01      1.2915e-02       1.2643e+01       1.2217e-01       1.1892e+02
       4.3774           2.2382e-02       2.4325e+01      1.1552e-02       1.0750e+01       1.1501e-01       1.0637e+02
       4.6466           2.5221e-02       2.6805e+01      1.0417e-02       9.2146e+00       1.0923e-01       9.5917e+01
       4.9428           2.7986e-02       2.9034e+01      8.8513e-03       7.2356e+00       1.0055e-01       8.1497e+01
       5.2716           3.0718e-02       3.1100e+01      7.8511e-03       6.0251e+00       9.4995e-02       7.2285e+01
       5.6376           3.3423e-02       3.3017e+01      6.9506e-03       5.0060e+00       8.9623e-02       6.3992e+01
       6.0549           3.6104e-02       3.4802e+01      6.1588e-03       4.1736e+00       8.4475e-02       5.6700e+01
       6.5347           3.8786e-02       3.6467e+01      5.4392e-03       3.4569e+00       7.9743e-02       5.0072e+01
       7.0890           4.1498e-02       3.7981e+01      4.5239e-03       2.5965e+00       7.3678e-02       4.1642e+01
       7.7379           4.4276e-02       3.9398e+01      3.9197e-03       2.0632e+00       6.9655e-02       3.6077e+01
       8.4968           4.7133e-02       4.0728e+01      3.3868e-03       1.6319e+00       6.5822e-02       3.1169e+01
       9.4282           5.0126e-02       4.1994e+01      2.9662e-03       1.3103e+00       6.3104e-02       2.7294e+01
      10.5974           5.3244e-02       4.3181e+01      2.5346e-03       1.0236e+00       5.9378e-02       2.3317e+01
      12.0803           5.6441e-02       4.4219e+01      1.9053e-03       6.6828e-01       5.1888e-02       1.7520e+01
      14.0451           5.9674e-02       4.5126e+01      1.4614e-03       4.5125e-01       4.5488e-02       1.3431e+01
      16.7484           6.2585e-02       4.5855e+01      1.0879e-03       2.9400e-01       3.8874e-02       9.9951e+00
      20.8728           6.5130e-02       4.6417e+01      7.8672e-04       1.8266e-01       3.2840e-02       7.2260e+00
      25.1466           6.7179e-02       4.6819e+01      5.5779e-04       1.1027e-01       2.7324e-02       5.1226e+00
      28.8428           6.8707e-02       4.7061e+01      4.1225e-04       6.1977e-02       2.6283e-02       3.7887e+00
      32.1851           6.9943e-02       4.7216e+01      3.3475e-04       4.2936e-02       2.4578e-02       3.0793e+00
      34.8396           7.1261e-02       4.7358e+01      2.9025e-04       3.3533e-02       2.3647e-02       2.6693e+00
      39.8038           7.2773e-02       4.7494e+01      2.5256e-04       2.6566e-02       2.2982e-02       2.3215e+00
      49.1376           7.4781e-02       4.7641e+01      2.2438e-04       2.1718e-02       2.3152e-02       2.0601e+00
      64.2835           7.7380e-02       4.7784e+01      1.4069e-04       9.9833e-03       2.1864e-02       1.2884e+00
      92.4138           8.0514e-02       4.7911e+01      1.0549e-04       5.5972e-03       2.2189e-02       9.6372e-01
     128.1668           8.5573e-02       4.8033e+01      8.2283e-05       3.2282e-03       2.4548e-02       7.4728e-01
     185.9399           9.3223e-02       4.8136e+01      6.0679e-05       1.8149e-03       2.5213e-02       5.4779e-01
     394.6302           1.0087e-01       4.8235e+01      3.1041e-05       5.0294e-04       2.3773e-02       2.7325e-01
    1878.3997           1.1472e-01       4.8295e+01      5.7436e-06       1.2231e-05       2.0043e-02       4.2680e-02
== ^G Interpolated Adsorption ==


            Diameter                   Average         Volume         Cumulative       Surf. Area       Cumulative
            Interval                  Diameter        Increment         Volume          Increment       Surf. Area
               nm                        nm             cc/g             cc/g             m²/g             m²/g

          900.000 - 1000.000           950.000           9.334e-04        9.334e-04        3.930e-03        3.930e-03
          800.000 - 900.000            850.000           9.334e-04        1.867e-03        4.392e-03        8.322e-03
          700.000 - 800.000            750.000           9.334e-04        2.800e-03        4.978e-03        1.330e-02
          600.000 - 700.000            650.000           9.334e-04        3.734e-03        5.744e-03        1.904e-02
          500.000 - 600.000            550.000           9.334e-04        4.667e-03        6.788e-03        2.583e-02
          400.000 - 500.000            450.000           9.334e-04        5.600e-03        8.297e-03        3.413e-02
          300.000 - 400.000            350.000           3.520e-03        9.120e-03        4.022e-02        7.435e-02
          200.000 - 300.000            250.000           3.666e-03        1.279e-02        5.866e-02        1.330e-01
          100.000 - 200.000            150.000           1.215e-02        2.494e-02        3.240e-01        4.570e-01
           90.000 - 100.000             95.000           1.342e-03        2.628e-02        5.652e-02        5.136e-01
           80.000 - 90.000              85.000           1.114e-03        2.739e-02        5.243e-02        5.660e-01
           70.000 - 80.000              75.000           1.114e-03        2.851e-02        5.942e-02        6.254e-01
           60.000 - 70.000              65.000           1.372e-03        2.988e-02        8.442e-02        7.098e-01
           50.000 - 60.000              55.000           1.716e-03        3.160e-02        1.248e-01        8.346e-01
           40.000 - 50.000              45.000           2.114e-03        3.371e-02        1.879e-01        1.023e+00
           30.000 - 40.000              35.000           3.680e-03        3.739e-02        4.206e-01        1.443e+00
           20.000 - 30.000              25.000           4.544e-03        4.193e-02        7.270e-01        2.170e+00
           10.000 - 20.000              15.000           1.294e-02        5.487e-02        3.451e+00        5.621e+00
            9.000 - 10.000               9.500           2.901e-03        5.778e-02        1.222e+00        6.842e+00
            8.000 - 9.000                8.500           3.487e-03        6.126e-02        1.641e+00        8.484e+00
            7.000 - 8.000                7.500           4.200e-03        6.546e-02        2.240e+00        1.072e+01
            6.000 - 7.000                6.500           5.311e-03        7.077e-02        3.268e+00        1.399e+01
            5.000 - 6.000                5.500           7.290e-03        7.806e-02        5.302e+00        1.929e+01
            4.000 - 5.000                4.500           1.079e-02        8.885e-02        9.590e+00        2.888e+01
            3.000 - 4.000                3.500           1.352e-02        1.024e-01        1.546e+01        4.434e+01
== BJH desorption summary ==
 
                                              Surface Area =          62.382 ~s/g
                                               Pore Volume =           0.112 cc/g
                                            Pore ^D Dv(^p) =           3.588 ^d
 
== ^G Desorption  ==


    Diameter        Pore Volume       Pore Surf         dV(d)            dS(d)          dV(logd)         dS(logd)
                                        Area                                                                  
       nm              cc/g             m²/g           cc/nm/g          m²/nm/g           cc/g             cc/g

       3.2643           3.0732e-03       3.7658e+00      2.2482e-02       2.7550e+01       1.6896e-01       2.0704e+02
       3.3952           7.8724e-03       9.2483e+00      2.6248e-02       3.0619e+01       2.0751e-01       2.4169e+02
       3.5880           1.6635e-02       1.8527e+01      3.8803e-02       4.2143e+01       3.3053e-01       3.5731e+02
       3.7856           2.3962e-02       2.6230e+01      3.7354e-02       3.9533e+01       3.2622e-01       3.4396e+02
       3.9860           3.1186e-02       3.3662e+01      3.3683e-02       3.4826e+01       3.0086e-01       3.1014e+02
       4.2031           3.7277e-02       3.9691e+01      2.9466e-02       2.9554e+01       2.7171e-01       2.7133e+02
       4.4837           4.2183e-02       4.4355e+01      1.9353e-02       1.8378e+01       1.8894e-01       1.7819e+02
       4.8012           4.4880e-02       4.6607e+01      9.6602e-03       8.2834e+00       1.0458e-01       8.8945e+01
       5.0381           4.7474e-02       4.8650e+01      7.8045e-03       6.1973e+00       9.1154e-02       7.1854e+01
       5.4194           4.9887e-02       5.0448e+01      7.5061e-03       5.6754e+00       9.2165e-02       6.9111e+01
       5.8571           5.2275e-02       5.2111e+01      6.0605e-03       4.3302e+00       7.8811e-02       5.5795e+01
       6.1952           5.4490e-02       5.3572e+01      4.6749e-03       3.1083e+00       6.5360e-02       4.3033e+01
       6.7602           5.6317e-02       5.4664e+01      3.9376e-03       2.4108e+00       5.9985e-02       3.6251e+01
       7.4309           5.8399e-02       5.5775e+01      3.2494e-03       1.8233e+00       5.4212e-02       2.9906e+01
       7.9704           6.0501e-02       5.6808e+01      2.6014e-03       1.3089e+00       4.8401e-02       2.3938e+01
       8.8997           6.2394e-02       5.7660e+01      2.2803e-03       1.0591e+00       4.5964e-02       2.0986e+01
      10.0288           6.4386e-02       5.8484e+01      1.9392e-03       8.4502e-01       4.1788e-02       1.7842e+01
      10.9856           6.6367e-02       5.9223e+01      1.4606e-03       5.6431e-01       3.5806e-02       1.3433e+01
      12.8005           6.7957e-02       5.9727e+01      1.0896e-03       3.6904e-01       3.0720e-02       1.0023e+01
      15.1119           6.9378e-02       6.0127e+01      8.1860e-04       2.3870e-01       2.6908e-02       7.5291e+00
      17.1368           7.0698e-02       6.0463e+01      6.4006e-04       1.5930e-01       2.4283e-02       5.8858e+00
      19.0025           7.1658e-02       6.0687e+01      5.0495e-04       1.1708e-01       2.0315e-02       4.6459e+00
      20.7483           7.2443e-02       6.0849e+01      4.2149e-04       8.6472e-02       1.9190e-02       3.8790e+00
      22.3450           7.3208e-02       6.0984e+01      3.6091e-04       6.6380e-02       1.8364e-02       3.3215e+00
      23.9429           7.4053e-02       6.1115e+01      2.9943e-04       4.8853e-02       1.7216e-02       2.7549e+00
