Repository: IDAnton/isotherm-analyzer

File: data/reports/M14_2551_slitQSDFT (Alpha-S method) 0.6-0.8.txt
                         Quantachrome ASWin™ - Automated Gas Sorption Data
                                     Acquisition and Reduction
                                ©1994-2013, Quantachrome Instruments
                                            version 2.02

Analysis                                          Report
Operator:      Ayupov         Date:09/08/22       Operator: Ayupov              Date:2023/04/04
Sample ID:     M14                 Filename:      M14_2551_slitQSDFT.qps
Sample Desc:   Maximowa            Comment:        
Outgas Time:   3.0 hrs             Outgas Temp:   300.0 °C            Sample Weight: 0.1469 g
Analysis gas:  NITROGEN            Molec. Wt:     28.0134 g           Non-ideality:  6.58e-05 1/Torr
Analysis Time: 1045.0 min          Instrument:    Autosorb Station 1  Bath temp.:    77.4 K
                                     Data Reduction Parameters
               Thermal Transpiration: offEff. mol. diameter (D): 1.00 ÅEff. cell stem diam. (d): 1.0000 mm
 
Alpha-s method Std. isotherm: CABOT_BP_280P / Po :     0.45
Adsorbate      Nitrogen                 Temperature    77.350K
               Molec. Wt.: 28.013       Cross Section: 16.200  Å²     Liquid Density: 0.808  g/cc

          P/Po                Volume @ STP             Liquid Vol.                Alpha
                                                                                     
                                  cc/g                    cc/g                       

           6.3375e-01              7.3379e+01              1.1350e-01              1.2326e+00
           6.5810e-01              7.5069e+01              1.1612e-01              1.2711e+00
           6.8323e-01              7.6693e+01              1.1863e-01              1.3127e+00
           7.0803e-01              7.8394e+01              1.2126e-01              1.3585e+00
           7.3270e-01              8.0174e+01              1.2402e-01              1.4100e+00
           7.5760e-01              8.1968e+01              1.2679e-01              1.4683e+00
           7.8257e-01              8.3749e+01              1.2954e-01              1.5334e+00
           8.0687e-01              8.5722e+01              1.3260e-01              1.6075e+00
           8.3219e-01              8.7607e+01              1.3551e-01              1.6991e+00

                                           Alpha-S method summary
                                           Slope =        30.619
                               Alpha-S Intercept =        36.442 cc/g
                         Correlation coefficient =         0.994
 
                                Micropore volume =         0.056 cc/g

File: data/reports/M14_2551_slitQSDFT (Multi-Point BET) ISO.txt
version https://git-lfs.github.com/spec/v1
oid sha256:bb4d5d8081145d8aaf75ab317689d4a71e4018429f2c66e83996124225b9b756
size 2767

File: data/reports/M38_2870_slitQSDFT (Multi-Point BET) 127.txt
                         Quantachrome ASWin™ - Automated Gas Sorption Data
                                     Acquisition and Reduction
                                ©1994-2013, Quantachrome Instruments
                                            version 2.02

Analysis                                          Report
Operator:      Ayupov         Date:03/30/23       Operator: Ayupov              Date:2023/04/06
Sample ID:     M38                 Filename:      M38_2870_slitQSDFT.qps
Sample Desc:   Maximowa            Comment:        
Outgas Time:   3.0 hrs             Outgas Temp:   300.0 °C            Sample Weight: 0.1303 g
Analysis gas:  NITROGEN            Molec. Wt:     28.0134 g           Non-ideality:  6.58e-05 1/Torr
Analysis Time: 1440.0 min          Instrument:    Autosorb Station 2  Bath temp.:    77.4 K
                                     Data Reduction Parameters
               Thermal Transpiration: offEff. mol. diameter (D): 1.00 ÅEff. cell stem diam. (d): 1.0000 mm
 
Adsorbate      NITROGEN                 Temperature    77.350K
               Molec. Wt.: 28.013       Cross Section: 16.200  Å²     Liquid Density: 0.808  g/cc

            Relative                      Volume @ STP                1 / [ W((Po/P) - 1) ]
            Pressure                                                             
              P/Po                            cc/g                               

               8.58120e-03                    23.8911                          2.8987e-01
               1.01150e-02                    24.4365                          3.3457e-01
               2.12921e-02                    26.8356                          6.4864e-01
               2.80359e-02                    27.8477                          8.2875e-01
               3.29873e-02                    28.5011                          9.5764e-01

                                                BET summary
                                           Slope =        27.439
                                       Intercept =         5.758e-02
                      Correlation coefficient, r =         0.999876
                                       C constant=       477.567
 
                                    Surface Area =       126.655 m²/g

File: data/reports/M38_2870_slitQSDFT (Multi-Point BET).txt
                         Quantachrome ASWin™ - Automated Gas Sorption Data
                                     Acquisition and Reduction
                                ©1994-2013, Quantachrome Instruments
                                            version 2.02

Analysis                                          Report
Operator:      Ayupov         Date:03/30/23       Operator: Ayupov              Date:2023/04/06
Sample ID:     M38                 Filename:      M38_2870_slitQSDFT.qps
Sample Desc:   Maximowa            Comment:        
Outgas Time:   3.0 hrs             Outgas Temp:   300.0 °C            Sample Weight: 0.1303 g
Analysis gas:  NITROGEN            Molec. Wt:     28.0134 g           Non-ideality:  6.58e-05 1/Torr
Analysis Time: 1440.0 min          Instrument:    Autosorb Station 2  Bath temp.:    77.4 K
                                     Data Reduction Parameters
               Thermal Transpiration: offEff. mol. diameter (D): 1.00 ÅEff. cell stem diam. (d): 1.0000 mm
 
Adsorbate      Nitrogen                 Temperature    77.350K
               Molec. Wt.: 28.013       Cross Section: 16.200  Å²     Liquid Density: 0.808  g/cc

            Relative                      Volume @ STP                1 / [ W((Po/P) - 1) ]
            Pressure                                                             
              P/Po                            cc/g                               

               5.26880e-02                    30.4948                          1.4593e+00
               6.26242e-02                    31.3025                          1.7077e+00
               7.53609e-02                    32.2528                          2.0219e+00
               8.75696e-02                    33.0766                          2.3216e+00
               9.32171e-02                    33.4391                          2.4597e+00
               1.11578e-01                    34.6166                          2.9029e+00
               1.35925e-01                    36.0115                          3.4951e+00
               1.61120e-01                    37.3034                          4.1196e+00
               1.86133e-01                    38.5621                          4.7453e+00
               2.11138e-01                    39.8055                          5.3799e+00

                                                BET summary
                                           Slope =        24.646
                                       Intercept =         1.595e-01
                      Correlation coefficient, r =         0.999977
                                       C constant=       155.491
 
                                    Surface Area =       140.391 m²/g

File: data/reports/M42_2871_slitQSDFT (Alpha-S method) 0.76-0.86.txt
                         Quantachrome ASWin™ - Automated Gas Sorption Data
                                     Acquisition and Reduction
                                ©1994-2013, Quantachrome Instruments
                                            version 2.02

Analysis                                          Report
Operator:      Ayupov         Date:03/22/23       Operator: Ayupov              Date:2023/04/04
Sample ID:     M42                 Filename:      M42_2871_slitQSDFT.qps
Sample Desc:   Maximowa            Comment:        
Outgas Time:   3.0 hrs             Outgas Temp:   300.0 °C            Sample Weight: 0.018 g
Analysis gas:  NITROGEN            Molec. Wt:     28.0134 g           Non-ideality:  6.58e-05 1/Torr
Analysis Time: 673.9 min           Instrument:    Autosorb Station 4  Bath temp.:    77.4 K
                                     Data Reduction Parameters
               Thermal Transpiration: offEff. mol. diameter (D): 1.00 ÅEff. cell stem diam. (d): 1.0000 mm
 
Alpha-s method Std. isotherm: CABOT_BP_280P / Po :     0.40
Adsorbate      Nitrogen                 Temperature    77.350K
               Molec. Wt.: 28.013       Cross Section: 16.200  Å²     Liquid Density: 0.808  g/cc

          P/Po                Volume @ STP             Liquid Vol.                Alpha
                                                                                     
                                  cc/g                    cc/g                       

           7.6293e-01              8.8098e+01              1.3627e-01              1.5702e+00
           7.8786e-01              9.0115e+01              1.3939e-01              1.6417e+00
           8.1288e-01              9.2153e+01              1.4254e-01              1.7253e+00
           8.3736e-01              9.5395e+01              1.4756e-01              1.8223e+00
           8.6236e-01              9.8715e+01              1.5269e-01              1.9499e+00

                                           Alpha-S method summary
                                           Slope =        28.217
                               Alpha-S Intercept =        43.745 cc/g
                         Correlation coefficient =         0.999
 
                                Micropore volume =         0.068 cc/g

File: data/reports/M42_2871_slitQSDFT (Alpha-S method).txt
version https://git-lfs.github.com/spec/v1
oid sha256:1388a4dca177f15888fbc1624ec528d941e9760b1a7fd5379f9ccf4718a436e1
size 2144

File: data/reports/M6_2553-ASMS_St3_2022_09_08_01_report_01.txt
version https://git-lfs.github.com/spec/v1
oid sha256:bee6c402316dd35f5e4c5cafeeae66a30a931a162e383b51f0c9c45e751710ce
size 114457

File: data/reports/M9_2552-ASMS_St2_2022_09_08_01 (Isotherm).txt
                         Quantachrome ASWin™ - Automated Gas Sorption Data
                                     Acquisition and Reduction
                                ©1994-2013, Quantachrome Instruments
                                            version 2.02

Analysis                                          Report
Operator:      Ayupov         Date:9/8/2022       Operator: Ayupov              Date:2023/03/28
Sample ID:     M9                  Filename:      M9_2552-ASMS_St2_2022_09_08_01.QPS
Sample Desc:   Bauman              Comment:        
Outgas Time:   3.0 hrs             Outgas Temp:   300.0 °C            Sample Weight: 0.2987 g
Analysis gas:  Nitrogen            Molec. Wt:     28.0134 g           Non-ideality:  6.58e-05 1/Torr
Analysis Time: 1398.5 min          Instrument:    Autosorb Station 2  Bath temp.:    77.3 K
                                     Data Reduction Parameters
               Thermal Transpiration: offEff. mol. diameter (D): 3.54 ÅEff. cell stem diam. (d): 4.0000 mm
 
Adsorbate      Nitrogen                 Temperature    77.350K
               Molec. Wt.: 28.013       Cross Section: 16.200  Å²     Liquid Density: 0.808  g/cc

                     Relative                                        Volume @ STP
                     Pressure                                               
                                                                         cc/g

                        5.53083e-03                                      23.4897
                        6.82142e-03                                      24.2080
                        8.36489e-03                                      24.9353
                        1.01481e-02                                      25.6042
                        1.67374e-02                                      27.4131
                        2.32566e-02                                      28.6387
                        2.92308e-02                                      29.5439
                        3.51782e-02                                      30.2954
                        4.17955e-02                                      31.0455
                        4.97223e-02                                      31.8317
                        5.94483e-02                                      32.6884
                        7.17748e-02                                      33.6593
                        8.42484e-02                                      34.5329
                        9.10966e-02                                      35.0205
                        1.07951e-01                                      36.0885
                        1.31096e-01                                      37.4259
                        1.55968e-01                                      38.7650
                        1.81211e-01                                      40.0426
                        2.06449e-01                                      41.2759
                        2.31533e-01                                      42.4788
                        2.56603e-01                                      43.6526
                        2.81653e-01                                      44.8128
                        3.06659e-01                                      45.9527
                        3.31618e-01                                      47.0895
                        3.56654e-01                                      48.2054
                        3.81528e-01                                      49.3326
                        4.05886e-01                                      50.5320
                        4.31093e-01                                      51.6939
                        4.55995e-01                                      52.8520
                        4.81027e-01                                      54.0033
                        5.05907e-01                                      55.1659
                        5.30657e-01                                      56.3466
                        5.55331e-01                                      57.5633
                        5.79905e-01                                      58.8243
                        6.04711e-01                                      60.1063
                        6.28457e-01                                      61.5558
                        6.53334e-01                                      63.0219
                        6.77944e-01                                      64.5261
                        7.00480e-01                                      66.3431
                        7.27356e-01                                      67.9058
                        7.50928e-01                                      69.6649
                        7.73966e-01                                      71.6851
                        7.98112e-01                                      73.8140
                        8.28742e-01                                      76.8125
                        8.48271e-01                                      78.9394
                        8.70216e-01                                      81.4465
                        9.01275e-01                                      85.9771
                        9.11897e-01                                      87.6613
                        9.21448e-01                                      89.4137
                        9.27598e-01                                      91.0142
                        9.34137e-01                                      92.5113
                        9.41131e-01                                      94.3142
                        9.48837e-01                                      96.4321
                        9.55348e-01                                      99.0258
                        9.68017e-01                                     106.1228
                        9.73172e-01                                     110.1069
                        9.77813e-01                                     114.4264
                        9.89000e-01                                     134.8300
                        9.93280e-01                                     149.7022
                        9.89804e-01                                     146.0786
                        9.83509e-01                                     134.3186
                        9.79784e-01                                     128.5324
                        9.74044e-01                                     119.1857
                        9.63639e-01                                     109.7935
                        9.53481e-01                                     102.5443
                        9.41208e-01                                      98.0495
                        9.32341e-01                                      94.9271
                        9.28063e-01                                      93.4614
                        9.21126e-01                                      92.2487
                        9.08895e-01                                      89.6234
                        9.03155e-01                                      88.3703
                        8.75971e-01                                      84.4416
                        8.54742e-01                                      81.9279
                        8.22534e-01                                      78.6924
                        7.98928e-01                                      76.8772
                        7.75490e-01                                      74.9939
                        7.50685e-01                                      73.0617
                        7.25754e-01                                      71.2424
                        7.00547e-01                                      69.4626
                        6.75160e-01                                      67.7189
                        6.48868e-01                                      66.1265
                        6.23480e-01                                      64.5145
                        5.97062e-01                                      63.0700
                        5.71679e-01                                      61.5949
                        5.46266e-01                                      60.1482
                        5.21246e-01                                      58.6541
                        4.95514e-01                                      57.2632
                        4.70313e-01                                      55.8802
                        4.47813e-01                                      54.1163
                        4.22052e-01                                      52.4882
                        3.95380e-01                                      51.1337
                        3.69270e-01                                      49.8425
                        3.54004e-01                                      49.1149
                        3.23444e-01                                      47.6415
                        2.95361e-01                                      46.3073
                        2.68759e-01                                      45.0328
                        2.53605e-01                                      44.2783
                        2.22780e-01                                      42.7631
                        1.94803e-01                                      41.3753
                        1.79128e-01                                      40.6024
                        1.48403e-01                                      38.9590
                        1.20840e-01                                      37.3826
                        9.49856e-02                                      35.7561
                        7.00747e-02                                      33.9885
                        4.67657e-02                                      31.9573
                        2.92346e-02                                      29.8672

File: data/reports/M9_2552-ASMS_St2_2022_09_08_01_report_01.txt
version https://git-lfs.github.com/spec/v1
oid sha256:cd2ef4c322ea41818056da02c7270b1b342a682128e5dc991b0216e119e8726d
size 115199

File: data/reports/M9_2552_slitQSDFT (Multi-Point BET).txt
                         Quantachrome ASWin™ - Automated Gas Sorption Data
                                     Acquisition and Reduction
                                ©1994-2013, Quantachrome Instruments
                                            version 2.02

Analysis                                          Report
Operator:      Ayupov         Date:08/09/23       Operator: Ayupov              Date:2023/04/04
Sample ID:     M9                  Filename:      M9_2552_slitQSDFT.qps
Sample Desc:   Maximowa            Comment:        
Outgas Time:   3.0 hrs             Outgas Temp:   300.0 °C            Sample Weight: 0.2987 g
Analysis gas:  NITROGEN            Molec. Wt:     28.0134 g           Non-ideality:  6.58e-05 1/Torr
Analysis Time: 1440.0 min          Instrument:    Autosorb Station 2  Bath temp.:    77.4 K
                                     Data Reduction Parameters
               Thermal Transpiration: offEff. mol. diameter (D): 1.00 ÅEff. cell stem diam. (d): 1.0000 mm
 
Adsorbate      Nitrogen                 Temperature    77.350K
               Molec. Wt.: 28.013       Cross Section: 16.200  Å²     Liquid Density: 0.808  g/cc

            Relative                      Volume @ STP                1 / [ W((Po/P) - 1) ]
            Pressure                                                             
              P/Po                            cc/g                               

               1.67374e-02                    27.4131                          4.9683e-01
               2.32566e-02                    28.6387                          6.6522e-01
               2.92308e-02                    29.5439                          8.1547e-01
               3.51782e-02                    30.2954                          9.6294e-01
               4.17955e-02                    31.0455                          1.1241e+00
               4.97223e-02                    31.8317                          1.3152e+00
               5.94483e-02                    32.6884                          1.5471e+00
               7.17748e-02                    33.6593                          1.8381e+00

                                                BET summary
                                           Slope =        24.324
                                       Intercept =         1.009e-01
                      Correlation coefficient, r =         0.999888
                                       C constant=       242.004
 
                                    Surface Area =       142.579 m²/g

File: data/reports/MB-27_2665-ASMS_St1_2022_10_28_01_report_01.txt (part 1 of 3)
== Analysis Data ==
                                               Administrative information

Analysis performed on:                                                        10/28/2022
Analysis performed by:                                                        Ayupov
Comments:                                                                      
Instrument:                                                                   AS6KR/MP Station: 1
Instrument version:                                                           n/a
Software version:                                                             2.02
 
                                                  Sample ifnformation

Id:                                                                           MB-27
Description:                                                                  Afonnikowa
Weight:                                                                       0.0568 g
 
                                             Sample preparation information

Outgas time:                                                                  5.0 hrs
Outgas temperature:                                                           300.0 C
 
                                                  Analysis information

Analysis gas:                                                                 Nitrogen
Cross Section Area:                                                           16.2 
Molecular weight:                                                             28.0134 
Non-ideality correction:                                                      6.58e-05 
Ambient temperature:                                                          300 K
Pressure tolerance band:                                                      0
Equilibration time:                                                           1
== Data Reduction Parameters ==
                  Thermal Transpiration: off    Eff. mol. diameter (D): 3.54 Å      Eff. cell stem diam. (d): 4.0000 mm
t-Method          Calc. method: Halsey
MP method         Thickness interval: 0.50A
Alpha-s method    Std. isotherm: CABOT_BP_280   P / Po :          0.40
BJH/DH method     Moving pt. avg.: 5            Ignoring P-tags below 0.35 P/Po
DA Method         Incr. E:    500.000           Incr. n:          0.100             Interact. Const. (K): 2.960nm³ x kJ / mol
DR method         Affinity coefficient (ß): 0.3300
Adsorbate model   Nitrogen                      Temperature       77.350K
                  Molec. Wt.: 28.013            Cross Section:    16.200  Å²        Liquid Density:   0.808  g/cc
                  Contact Angle: 0.0  degrees   Surf. Tension:    8.850  erg/cm²
                  Critical Temp.: 126.200  K    Critical Press.:  33.500  atm       SuperCritic. K.:  1.000
                  Avg. Diameter:0.300  nm       Polarizability:   1.460  (cc/molec) x 10-24Magn. Suscept.:2.000
                  Molec. Density6.700  (mol/cm²)x1014
Adsorbent model   Carbon
                  Atom Diameter: 0.340  nm      Surf. Atom Dens.: 38.450  (mol/cm²)x1014Polarizability: 1.020  (cc/molec)x10-24
                                                Magn. Susc.:      13.500  (cc/molec)x10-29
== Volume/Area summary ==
                                                   Surface Area Data
 
MultiPoint BET                                                                           1.270e+02 m²/g
BJH method cumulative adsorption surface area                                            2.528e+01 m²/g
BJH method cumulative desorption surface area                                            2.784e+01 m²/g
DFT cumulative surface area                                                              1.101e+02 m²/g
 
                                                    Pore Volume Data
 
Total pore volume for pores with Diameter
less than 840.59 nm at P/Po = 0.997707                                                   1.517e-01 cc/g
BJH method cumulative adsorption pore volume                                             1.049e-01 cc/g
BJH method cumulative desorption pore volume                                             1.014e-01 cc/g
DFT method cumulative pore volume                                                        9.761e-02 cc/g
 
                                                     Pore Size Data
 
Average pore Diameter                                                                    4.777e+00 nm
BJH method adsorption pore Diameter (Mode Dv(d))                                         3.176e+00 nm
BJH method desorption pore Diameter (Mode Dv(d))                                         3.399e+00 nm
DFT pore Diameter (Mode)                                                                 1.193e+00 nm
 
 
== Isotherm ==


                          Relative                                                  Volume @ STP
                          Pressure                                                         
                                                                                        cc/g

                             2.02877e-02                                                25.6226
                             2.62701e-02                                                26.4860
                             2.99224e-02                                                26.9528
                             3.40604e-02                                                27.4012
                             3.90609e-02                                                27.8818
                             4.56102e-02                                                28.4344
                             5.37392e-02                                                29.0375
                             6.39345e-02                                                29.6745
                             7.69221e-02                                                30.3921
                             8.90201e-02                                                30.9738
                             9.38334e-02                                                31.2108
                             1.13610e-01                                                32.0803
                             1.38402e-01                                                33.0456
                             1.63473e-01                                                33.8992
                             1.88525e-01                                                34.6092
                             2.13505e-01                                                35.3867
                             2.38581e-01                                                36.0531
                             2.63533e-01                                                36.6792
                             2.88422e-01                                                37.3171
                             3.13488e-01                                                37.9224
                             3.38443e-01                                                38.4935
                             3.63401e-01                                                39.0551
                             3.88430e-01                                                39.6449
                             4.13491e-01                                                40.1025
                             4.38381e-01                                                40.6035
                             4.63163e-01                                                41.2183
                             4.88325e-01                                                41.6885
                             5.13236e-01                                                42.1996
                             5.38070e-01                                                42.7261
                             5.63240e-01                                                43.2030
                             5.88217e-01                                                43.6717
                             6.13163e-01                                                44.1318
                             6.37856e-01                                                44.8164
                             6.62973e-01                                                45.4034
                             6.87994e-01                                                45.9162
                             7.12390e-01                                                46.8130
                             7.37749e-01                                                47.3785
                             7.62667e-01                                                48.0349
                             7.87326e-01                                                48.9294
                             8.12172e-01                                                49.9455
                             8.37044e-01                                                51.0264
                             8.61777e-01                                                52.2264
                             8.85978e-01                                                54.1093
                             9.10765e-01                                                56.0460
                             9.22499e-01                                                57.1853
                             9.32052e-01                                                58.7185
                             9.38094e-01                                                59.6281
                             9.43353e-01                                                60.3086
                             9.51418e-01                                                62.3009
                             9.61176e-01                                                64.4708
                             9.70373e-01                                                67.3090
                             9.78686e-01                                                71.5252
                             9.84120e-01                                                75.4448
                             9.88559e-01                                                79.9101
                             9.93367e-01                                                88.3605
                             9.97707e-01                                                98.0430
                             9.91519e-01                                                91.6400
                             9.79923e-01                                                78.4251
                             9.73555e-01                                                73.2487
                             9.64484e-01                                                69.8754
                             9.55836e-01                                                66.5981
                             9.45386e-01                                                64.4192
                             9.34902e-01                                                62.3676
                             9.23935e-01                                                60.8113
                             9.14211e-01                                                59.8909
                             9.06657e-01                                                59.1271
                             8.97771e-01                                                58.2152
                             8.88160e-01                                                57.5759
                             8.73394e-01                                                56.7826
                             8.43253e-01                                                54.9368
                             8.26581e-01                                                54.1817
                             7.93818e-01                                                53.0710
                             7.76891e-01                                                52.3778
                             7.43624e-01                                                51.5594
                             7.26483e-01                                                51.0260
                             6.93283e-01                                                50.1783
                             6.76012e-01                                                49.7752
                             6.42928e-01                                                48.9858
                             6.25783e-01                                                48.5978
                             5.92995e-01                                                47.7242
                             5.75653e-01                                                47.4036
                             5.42637e-01                                                46.5592
                             5.25463e-01                                                46.1982
                             4.92507e-01                                                45.5297
                             4.75563e-01                                                44.9585
                             4.42561e-01                                                44.1027
                             4.25465e-01                                                43.5774
                             3.92493e-01                                                42.6789
                             3.75266e-01                                                42.2545
                             3.42378e-01                                                41.3130
                             3.24646e-01                                                41.1194
                             2.92133e-01                                                40.0955
                             2.74941e-01                                                39.6267
                             2.42192e-01                                                38.5246
                             2.25037e-01                                                37.9509
                             1.92765e-01                                                36.7164
                             1.75386e-01                                                36.0729
                             1.42296e-01                                                34.7144
                             1.25152e-01                                                33.9063
                             9.23765e-02                                                32.1992
                             7.53108e-02                                                31.2608
                             4.33155e-02                                                29.0334
                             2.16164e-02                                                26.4462
== Absolute Isotherm ==


                          Pressure                                                  Volume @ STP
                                                                                           
                            Torr                                                        cc/g

                            15.8263                                                     25.6226
                            20.4931                                                     26.4860
                            23.3422                                                     26.9528
                            26.5702                                                     27.4012
                            30.4710                                                     27.8818
                            35.5801                                                     28.4344
                            41.9215                                                     29.0375
                            49.5353                                                     29.6745
                            59.5979                                                     30.3921
                            68.9712                                                     30.9738
                            72.7005                                                     31.2108
                            88.0234                                                     32.0803
                           107.2315                                                     33.0456
                           126.6562                                                     33.8992
                           146.0422                                                     34.6092
                           165.3933                                                     35.3867
                           184.8187                                                     36.0531
                           204.1478                                                     36.6792
                           223.4282                                                     37.3171
                           242.8460                                                     37.9224
                           262.1777                                                     38.4935
                           281.5631                                                     39.0551
                           300.9560                                                     39.6449
                           320.3728                                                     40.1025
                           339.6578                                                     40.6035
                           358.8589                                                     41.2183
                           378.3543                                                     41.6885
                           397.6554                                                     42.1996
                           416.7993                                                     42.7261
                           436.2967                                                     43.2030
                           455.6440                                                     43.6717
                           474.9676                                                     44.1318
                           494.0953                                                     44.8164
                           513.5519                                                     45.4034
                           532.9334                                                     45.9162
                           552.1855                                                     46.8130
                           571.8412                                                     47.3785
                           591.1559                                                     48.0349
                           610.2696                                                     48.9294
                           629.5280                                                     49.9455
                           648.8066                                                     51.0264
                           667.9775                                                     52.2264
                           686.8279                                                     54.1093
                           706.0434                                                     56.0460
                           715.1399                                                     57.1853
                           722.5456                                                     58.7185
                           727.2296                                                     59.6281
                           731.3062                                                     60.3086
                           738.2691                                                     62.3009
                           745.8411                                                     64.4708
                           752.9776                                                     67.3090
                           759.4281                                                     71.5252
                           763.6450                                                     75.4448
                           767.4167                                                     79.9101
                           771.1488                                                     88.3605
                           774.5180                                                     98.0430
                           770.2490                                                     91.6400
                           761.2403                                                     78.4251
                           756.2940                                                     73.2487
                           750.3439                                                     69.8754
                           743.6158                                                     66.5981
                           735.4862                                                     64.4192
                           727.3299                                                     62.3676
                           718.7978                                                     60.8113
                           711.3776                                                     59.8909
                           705.4999                                                     59.1271
                           698.5853                                                     58.2152
                           691.1071                                                     57.5759
                           679.6171                                                     56.7826
                           656.1636                                                     54.9368
                           643.1905                                                     54.1817
                           617.9534                                                     53.0710
                           604.7763                                                     52.3778
                           578.8793                                                     51.5594
                           565.5364                                                     51.0260
                           539.6916                                                     50.1783
                           526.3712                                                     49.7752
                           500.6107                                                     48.9858
                           487.2613                                                     48.5978
                           461.7313                                                     47.7242
                           448.2281                                                     47.4036
                           422.8640                                                     46.5592
                           409.4813                                                     46.1982
                           383.7995                                                     45.5297
                           370.5955                                                     44.9585
                           344.9513                                                     44.1027
                           331.6256                                                     43.5774
                           305.9264                                                     42.6789
                           292.4987                                                     42.2545
                           266.8642                                                     41.3130
                           253.2992                                                     41.1194
                           227.9317                                                     40.0955
                           214.5182                                                     39.6267
                           188.9660                                                     38.5246
                           175.5814                                                     37.9509
                           149.7567                                                     36.7164
                           136.2553                                                     36.0729
                           110.5475                                                     34.7144
                            97.2288                                                     33.9063
                            71.7661                                                     32.1992
                            58.4990                                                     31.2608
                            33.6461                                                     29.0334
                            16.7873                                                     26.4462
== MBET summary ==
                                                     Slope =          27.326 1/g
                                                 Intercept =           9.636e-02 1/g
                                Correlation coefficient, r =           0.999989
                                                 C constant=         284.585
 
                                              Surface Area =         126.997 ~s/g
== Multi-Point BET ==


               Relative                            Volume @ STP                       1 / [ W((Po/P) - 1) ]
               Pressure                                                                          
                 P/Po                                  cc/g                                    1/g

                  2.62701e-02                          26.4860                                 8.1500e-01
                  2.99224e-02                          26.9528                                 9.1566e-01
                  3.40604e-02                          27.4012                                 1.0296e+00
                  3.90609e-02                          27.8818                                 1.1665e+00
                  4.56102e-02                          28.4344                                 1.3448e+00
                  5.37392e-02                          29.0375                                 1.5648e+00
                  6.39345e-02                          29.6745                                 1.8416e+00
                  7.69221e-02                          30.3921                                 2.1938e+00
                  8.90201e-02                          30.9738                                 2.5243e+00
                  9.38334e-02                          31.2108                                 2.6546e+00
                  1.13610e-01                          32.0803                                 3.1967e+00
                  1.38402e-01                          33.0456                                 3.8893e+00
== Alpha-s summary ==
                                                     Slope =          17.207
                                         Alpha-S Intercept =          22.635 cc/g
                                   Correlation coefficient =           0.999
 
                                          Micropore volume =           0.035 cc/g
== Alpha-S method ==


            P/Po                     Volume @ STP                  Liquid Vol.                    Alpha
                                                                                                     
                                         cc/g                         cc/g                           

             3.6340e-01                   3.9055e+01                   6.0411e-02                  9.5588e-01
             3.8843e-01                   3.9645e+01                   6.1323e-02                  9.8612e-01
             4.1349e-01                   4.0103e+01                   6.2031e-02                  1.0162e+00
             4.3838e-01                   4.0604e+01                   6.2806e-02                  1.0461e+00
             4.6316e-01                   4.1218e+01                   6.3757e-02                  1.0763e+00
             4.8832e-01                   4.1689e+01                   6.4484e-02                  1.1075e+00
             5.1324e-01                   4.2200e+01                   6.5275e-02                  1.1384e+00
== BJH adsorption summary ==
 
                                              Surface Area =          25.283 ~s/g
                                               Pore Volume =           0.105 cc/g
                                            Pore ^D Dv(^p) =           3.176 ^d
 
== ^G Adsorption  ==


    Diameter        Pore Volume       Pore Surf         dV(d)            dS(d)          dV(logd)         dS(logd)
                                        Area                                                                  
       nm              cc/g             m²/g           cc/nm/g          m²/nm/g           cc/g             cc/g

       3.1760           1.7139e-03       2.1585e+00      1.0674e-02       1.3443e+01       7.8042e-02       9.8288e+01
       3.3420           2.9212e-03       3.5773e+00      8.1961e-03       9.8886e+00       6.2670e-02       7.5472e+01
       3.5190           4.3361e-03       5.1291e+00      7.7305e-03       8.9073e+00       6.2115e-02       7.1184e+01
       3.7079           5.6521e-03       6.5501e+00      6.6868e-03       7.2738e+00       5.6895e-02       6.1573e+01
       3.9131           6.9935e-03       7.9287e+00      6.3534e-03       6.5866e+00       5.6758e-02       5.8503e+01
       4.1363           8.2900e-03       9.1966e+00      5.6880e-03       5.6189e+00       5.3355e-02       5.2375e+01
       4.3784           9.4496e-03       1.0262e+01      4.5996e-03       4.2671e+00       4.5937e-02       4.2352e+01
       4.6458           1.0573e-02       1.1239e+01      4.0895e-03       3.5996e+00       4.3076e-02       3.7655e+01
       4.9421           1.1764e-02       1.2199e+01      3.8272e-03       3.1325e+00       4.3440e-02       3.5238e+01
       5.2708           1.2950e-02       1.3091e+01      3.3754e-03       2.5767e+00       4.1068e-02       3.1077e+01
       5.6374           1.4123e-02       1.3921e+01      3.0036e-03       2.1583e+00       3.8806e-02       2.7653e+01
       6.0542           1.5495e-02       1.4814e+01      3.0405e-03       2.0180e+00       4.2651e-02       2.7992e+01
       6.5338           1.6888e-02       1.5671e+01      2.7865e-03       1.7527e+00       4.1267e-02       2.5652e+01
       7.0800           1.8212e-02       1.6419e+01      2.2556e-03       1.3048e+00       3.6340e-02       2.0763e+01
       7.7259           1.9638e-02       1.7150e+01      2.0392e-03       1.0792e+00       3.6036e-02       1.8769e+01
       8.5019           2.1258e-02       1.7908e+01      1.9531e-03       9.5418e-01       3.7611e-02       1.7974e+01
       9.4306           2.2882e-02       1.8572e+01      1.5014e-03       6.4194e-01       3.3047e-02       1.3814e+01
      10.5817           2.4731e-02       1.9251e+01      1.3970e-03       5.4226e-01       3.4019e-02       1.2850e+01
      12.0569           2.7033e-02       1.9981e+01      1.3265e-03       4.5670e-01       3.6898e-02       1.2198e+01
      14.0061           2.9667e-02       2.0693e+01      1.1180e-03       3.3578e-01       3.5986e-02       1.0274e+01
      16.6714           3.2301e-02       2.1320e+01      9.2705e-04       2.3810e-01       3.5183e-02       8.5172e+00
      20.6577           3.5075e-02       2.1889e+01      8.3459e-04       1.7846e-01       3.8295e-02       7.6674e+00
      24.7824           3.7728e-02       2.2372e+01      7.4997e-04       1.3658e-01       4.0072e-02       6.8911e+00
      28.2672           3.9907e-02       2.2714e+01      6.0048e-04       9.1079e-02       3.7531e-02       5.5198e+00
      31.4837           4.2094e-02       2.2995e+01      5.8035e-04       7.6272e-02       4.1611e-02       5.3384e+00
      34.3813           4.4620e-02       2.3274e+01      5.3509e-04       6.3477e-02       4.2666e-02       4.9207e+00
      38.7415           4.7549e-02       2.3540e+01      4.4383e-04       4.6031e-02       4.1084e-02       4.0788e+00
      46.6919           5.1564e-02       2.3835e+01      3.8689e-04       3.4567e-02       4.3021e-02       3.5508e+00
      59.5620           5.6639e-02       2.4151e+01      3.5048e-04       2.7033e-02       4.7152e-02       3.2132e+00
      80.1554           6.2474e-02       2.4435e+01      2.6064e-04       1.5406e-02       4.6803e-02       2.3853e+00
     108.4959           7.0302e-02       2.4703e+01      2.1050e-04       9.5808e-03       5.0717e-02       1.9213e+00
     147.6407           8.0244e-02       2.4929e+01      1.5515e-04       5.5270e-03       4.9106e-02       1.4105e+00
     232.2265           9.0127e-02       2.5132e+01      9.8025e-05       2.1010e-03       4.7962e-02       8.8359e-01
     566.9035           1.0489e-01       2.5283e+01      2.7996e-05       1.9754e-04       3.3503e-02       2.3640e-01
== ^G Interpolated Adsorption ==


            Diameter                   Average         Volume         Cumulative       Surf. Area       Cumulative
            Interval                  Diameter        Increment         Volume          Increment       Surf. Area
               nm                        nm             cc/g             cc/g             m²/g             m²/g

          500.000 - 600.000            550.000           2.951e-03        2.951e-03        2.146e-02        2.146e-02
          400.000 - 500.000            450.000           4.411e-03        7.362e-03        3.921e-02        6.067e-02
          300.000 - 400.000            350.000           4.411e-03        1.177e-02        5.041e-02        1.111e-01
          200.000 - 300.000            250.000           6.755e-03        1.853e-02        1.081e-01        2.192e-01
          100.000 - 200.000            150.000           1.841e-02        3.693e-02        4.908e-01        7.100e-01
           90.000 - 100.000             95.000           2.762e-03        3.970e-02        1.163e-01        8.263e-01
           80.000 - 90.000              85.000           2.763e-03        4.246e-02        1.300e-01        9.563e-01
           70.000 - 80.000              75.000           2.834e-03        4.529e-02        1.511e-01        1.107e+00
           60.000 - 70.000              65.000           2.834e-03        4.813e-02        1.744e-01        1.282e+00
           50.000 - 60.000              55.000           3.895e-03        5.202e-02        2.832e-01        1.565e+00
           40.000 - 50.000              45.000           4.684e-03        5.670e-02        4.163e-01        1.981e+00
           30.000 - 40.000              35.000           7.099e-03        6.380e-02        8.114e-01        2.793e+00
           20.000 - 30.000              25.000           6.468e-03        7.027e-02        1.035e+00        3.828e+00
           10.000 - 20.000              15.000           1.082e-02        8.109e-02        2.886e+00        6.713e+00
            9.000 - 10.000               9.500           1.667e-03        8.276e-02        7.020e-01        7.415e+00
            8.000 - 9.000                8.500           1.919e-03        8.468e-02        9.031e-01        8.318e+00
            7.000 - 8.000                7.500           2.192e-03        8.687e-02        1.169e+00        9.487e+00
            6.000 - 7.000                6.500           2.702e-03        8.957e-02        1.662e+00        1.115e+01
            5.000 - 6.000                5.500           3.344e-03        9.292e-02        2.432e+00        1.358e+01
            4.000 - 5.000                4.500           4.474e-03        9.739e-02        3.977e+00        1.756e+01
            3.000 - 4.000                3.500           5.784e-03        1.032e-01        6.611e+00        2.417e+01
== BJH desorption summary ==
 
                                              Surface Area =          27.840 ~s/g
                                               Pore Volume =           0.101 cc/g
                                            Pore ^D Dv(^p) =           3.399 ^d
 
== ^G Desorption  ==


    Diameter        Pore Volume       Pore Surf         dV(d)            dS(d)          dV(logd)         dS(logd)
                                        Area                                                                  
       nm              cc/g             m²/g           cc/nm/g          m²/nm/g           cc/g             cc/g

       3.2270           1.1899e-03       1.4749e+00      1.0557e-02       1.3085e+01       7.8432e-02       9.7220e+01
       3.3986           3.4266e-03       4.0770e+00      1.1270e-02       1.3247e+01       8.8444e-02       1.0378e+02
       3.5780           5.4514e-03       6.2684e+00      1.0741e-02       1.2040e+01       8.8714e-02       9.8904e+01
       3.7757           7.3998e-03       8.3573e+00      9.6540e-03       1.0396e+01       8.2970e-02       8.8893e+01
       3.9837           9.0043e-03       9.9929e+00      8.3709e-03       8.6166e+00       7.5282e-02       7.7082e+01
       4.2158           1.0720e-02       1.1638e+01      7.0579e-03       6.8470e+00       6.7410e-02       6.4986e+01
       4.4637           1.2105e-02       1.2895e+01      5.9209e-03       5.4775e+00       5.9340e-02       5.4519e+01
       4.7454           1.3576e-02       1.4128e+01      4.5716e-03       3.8924e+00       4.9808e-02       4.2089e+01
       5.0490           1.4893e-02       1.5173e+01      4.1564e-03       3.3423e+00       4.7970e-02       3.8268e+01
       5.3983           1.6379e-02       1.6282e+01      3.7501e-03       2.8385e+00       4.6025e-02       3.4523e+01
       5.7760           1.7612e-02       1.7136e+01      3.1004e-03       2.1799e+00       4.0968e-02       2.8544e+01
       6.2258           1.9053e-02       1.8070e+01      2.8941e-03       1.9151e+00       4.0722e-02       2.6640e+01
       6.7218           2.0299e-02       1.8806e+01      2.4481e-03       1.4811e+00       3.7759e-02       2.2536e+01
       7.3292           2.1676e-02       1.9560e+01      2.0865e-03       1.1708e+00       3.4712e-02       1.9203e+01
       8.0079           2.2991e-02       2.0208e+01      1.9006e-03       9.6475e-01       3.5107e-02       1.7493e+01
       8.8740           2.4545e-02       2.0902e+01      1.6686e-03       7.7548e-01       3.3722e-02       1.5353e+01
       9.8642           2.6034e-02       2.1495e+01      1.4813e-03       6.2125e-01       3.3365e-02       1.3630e+01
      11.1893           2.7990e-02       2.2161e+01      1.2760e-03       4.6696e-01       3.3115e-02       1.1734e+01
      12.7590           2.9919e-02       2.2755e+01      1.1592e-03       3.8517e-01       3.3338e-02       1.0660e+01
      14.9252           3.1793e-02       2.3282e+01      9.2654e-04       2.6441e-01       3.0962e-02       8.5178e+00
      17.5145           3.3591e-02       2.3725e+01      8.8837e-04       2.2085e-01       3.4067e-02       8.1700e+00
      19.4070           3.5379e-02       2.4128e+01      8.0851e-04       1.7564e-01       3.5138e-02       7.4353e+00
      21.1806           3.6795e-02       2.4396e+01      6.9179e-04       1.3250e-01       3.3741e-02       6.3665e+00
      23.0515           3.8479e-02       2.4676e+01      6.8474e-04       1.1959e-01       3.6769e-02       6.3009e+00
      25.4725           4.0657e-02       2.4993e+01      6.7549e-04       1.0669e-01       4.0543e-02       6.2137e+00
      29.1460           4.3247e-02       2.5320e+01      5.8538e-04       8.1617e-02       4.0190e-02       5.3819e+00
      34.2463           4.6691e-02       2.5688e+01      5.4556e-04       6.4778e-02       4.4762e-02       5.0123e+00
