Repository: IDAnton/isotherm-analyzer

File: data/reports/AY22-67 _2783-ASMS_St1_2023_01_24_01 (Alpha-S method).txt
                         Quantachrome ASWin™ - Automated Gas Sorption Data
                                     Acquisition and Reduction
                                ©1994-2013, Quantachrome Instruments
                                            version 2.02

Analysis                                          Report
Operator:      Ayupov         Date:1/24/2023      Operator: Ayupov              Date:2023/03/02
Sample ID:     AY22-67             Filename:      AY22-67 _2783-ASMS_St1_2023_01_24_01.QPS
Sample Desc:   Afonnikowa          Comment:        
Outgas Time:   9.0 hrs             Outgas Temp:   300.0 °C            Sample Weight: 0.2519 g
Analysis gas:  Nitrogen            Molec. Wt:     28.0134 g           Non-ideality:  6.58e-05 1/Torr
Analysis Time: 1420.9 min          Instrument:    Autosorb Station 1  Bath temp.:    77.3 K
                                     Data Reduction Parameters
               Thermal Transpiration: offEff. mol. diameter (D): 3.54 ÅEff. cell stem diam. (d): 4.0000 mm
 
Alpha-s method Std. isotherm: CABOT_BP_280P / Po :     0.40
Adsorbate      Nitrogen                 Temperature    77.350K
               Molec. Wt.: 28.013       Cross Section: 16.200  Å²     Liquid Density: 0.808  g/cc

          P/Po                Volume @ STP             Liquid Vol.                Alpha
                                                                                     
                                  cc/g                    cc/g                       

           6.5163e-01              1.2442e+02              1.9245e-01              1.3365e+00
           6.7670e-01              1.2654e+02              1.9574e-01              1.3792e+00
           7.0090e-01              1.2880e+02              1.9922e-01              1.4249e+00
           7.2520e-01              1.3116e+02              2.0288e-01              1.4765e+00
           7.4935e-01              1.3372e+02              2.0683e-01              1.5349e+00
           7.7299e-01              1.3643e+02              2.1104e-01              1.5964e+00
           7.9662e-01              1.3942e+02              2.1566e-01              1.6687e+00
           8.2586e-01              1.4386e+02              2.2252e-01              1.7751e+00

                                           Alpha-S method summary
                                           Slope =        44.178
                               Alpha-S Intercept =        65.715 cc/g
                         Correlation coefficient =         0.999
 
                                Micropore volume =         0.102 cc/g

File: data/reports/AY22-67 _2783-ASMS_St1_2023_01_24_01_report_01.txt (part 1 of 2)
== Analysis Data ==
                                               Administrative information

Analysis performed on:                                                        1/24/2023
Analysis performed by:                                                        Ayupov
Comments:                                                                      
Instrument:                                                                   AS6KR/MP Station: 1
Instrument version:                                                           n/a
Software version:                                                             2.02
 
                                                  Sample ifnformation

Id:                                                                           AY22-67 
Description:                                                                  Afonnikowa
Weight:                                                                       0.2519 g
 
                                             Sample preparation information

Outgas time:                                                                  9.0 hrs
Outgas temperature:                                                           300.0 C
 
                                                  Analysis information

Analysis gas:                                                                 Nitrogen
Cross Section Area:                                                           16.2 
Molecular weight:                                                             28.0134 
Non-ideality correction:                                                      6.58e-05 
Ambient temperature:                                                          300 K
Pressure tolerance band:                                                      0
Equilibration time:                                                           1
== Data Reduction Parameters ==
                  Thermal Transpiration: off    Eff. mol. diameter (D): 3.54 Å      Eff. cell stem diam. (d): 4.0000 mm
Adsorbate         Nitrogen                      Temperature       77.350K
                  Molec. Wt.: 28.013            Cross Section:    16.200  Å²        Liquid Density:   0.808  g/cc
                  Contact Angle: 0.0  degrees   Surf. Tension:    8.850  erg/cm²
                  Critical Temp.: 126.200  K    Critical Press.:  33.500  atm       SuperCritic. K.:  1.000
                  Avg. Diameter:0.300  nm       Polarizability:   1.460  (cc/molec) x 10-24Magn. Suscept.:2.000
                  Molec. Density6.700  (mol/cm²)x1014
Adsorbent         Oxygen/Zeolite
== Volume/Area summary ==
                                                   Surface Area Data
 
MultiPoint BET                                                                           3.105e+02 m²/g
BJH method cumulative adsorption surface area                                            1.006e+02 m²/g
BJH method cumulative desorption surface area                                            1.152e+02 m²/g
DFT cumulative surface area                                                              2.691e+02 m²/g
 
                                                    Pore Volume Data
 
Total pore volume for pores with Diameter
less than 238.20 nm at P/Po = 0.991814                                                   4.717e-01 cc/g
BJH method cumulative adsorption pore volume                                             3.706e-01 cc/g
BJH method cumulative desorption pore volume                                             3.744e-01 cc/g
DFT method cumulative pore volume                                                        3.416e-01 cc/g
 
                                                     Pore Size Data
 
Average pore Diameter                                                                    6.078e+00 nm
BJH method adsorption pore Diameter (Mode Dv(d))                                         3.107e+00 nm
BJH method desorption pore Diameter (Mode Dv(d))                                         3.443e+00 nm
DFT pore Diameter (Mode)                                                                 9.260e-01 nm
 
 
== Isotherm ==


                          Relative                                                  Volume @ STP
                          Pressure                                                         
                                                                                        cc/g

                             1.18764e-02                                                54.9172
                             1.61985e-02                                                57.3115
                             2.09573e-02                                                59.3521
                             2.60711e-02                                                61.1545
                             3.16258e-02                                                62.8412
                             3.80512e-02                                                64.5404
                             4.58394e-02                                                66.3192
                             5.52472e-02                                                68.2210
                             6.71605e-02                                                70.3362
                             7.95619e-02                                                72.3361
                             8.79622e-02                                                73.5428
                             1.03665e-01                                                75.6755
                             1.32796e-01                                                79.2595
                             1.52676e-01                                                81.5059
                             1.76086e-01                                                84.0204
                             2.00992e-01                                                86.5228
                             2.26306e-01                                                88.9593
                             2.51556e-01                                                91.3051
                             2.76777e-01                                                93.5849
                             3.01941e-01                                                95.8284
                             3.27299e-01                                                97.9857
                             3.52385e-01                                               100.1153
                             3.77681e-01                                               102.1788
                             4.02700e-01                                               104.2444
                             4.27584e-01                                               106.2811
                             4.52913e-01                                               108.2621
                             4.77769e-01                                               110.2576
                             5.02834e-01                                               112.2607
                             5.27738e-01                                               114.2165
                             5.52460e-01                                               116.2171
                             5.77532e-01                                               118.1906
                             6.02166e-01                                               120.2505
                             6.27362e-01                                               122.2416
                             6.51632e-01                                               124.4152
                             6.76696e-01                                               126.5438
                             7.00902e-01                                               128.7958
                             7.25195e-01                                               131.1617
                             7.49351e-01                                               133.7161
                             7.72993e-01                                               136.4336
                             7.96616e-01                                               139.4204
                             8.25863e-01                                               143.8601
                             8.53279e-01                                               148.9771
                             8.75092e-01                                               153.6961
                             8.95402e-01                                               159.6728
                             9.08565e-01                                               164.3281
                             9.19055e-01                                               168.8501
                             9.24689e-01                                               171.3688
                             9.29154e-01                                               174.0311
                             9.38477e-01                                               180.2586
                             9.45897e-01                                               186.2030
                             9.57106e-01                                               199.3352
                             9.68907e-01                                               218.3626
                             9.71648e-01                                               221.5826
                             9.77654e-01                                               234.7802
                             9.87289e-01                                               281.2283
                             9.91814e-01                                               304.9573
                             9.87840e-01                                               301.2408
                             9.83824e-01                                               294.3398
                             9.77549e-01                                               276.5577
                             9.74494e-01                                               267.4881
                             9.63980e-01                                               240.2512
                             9.54200e-01                                               218.4324
                             9.43627e-01                                               203.6205
                             9.33556e-01                                               190.6040
                             9.28277e-01                                               186.7653
                             9.22896e-01                                               182.7585
                             9.13814e-01                                               176.7916
                             9.02778e-01                                               171.0060
                             8.77218e-01                                               161.5026
                             8.51762e-01                                               154.7087
                             8.27781e-01                                               149.8521
                             8.01046e-01                                               145.4001
                             7.72225e-01                                               141.5435
                             7.51832e-01                                               139.0958
                             7.28681e-01                                               136.5285
                             7.04572e-01                                               134.1204
                             6.78346e-01                                               131.7872
                             6.53081e-01                                               129.6343
                             6.26656e-01                                               127.6135
                             6.01395e-01                                               125.6121
                             5.76170e-01                                               123.6272
                             5.50404e-01                                               121.7716
                             5.25167e-01                                               119.8797
                             4.99329e-01                                               118.0418
                             4.75790e-01                                               115.9582
                             4.47662e-01                                               112.0665
                             4.27161e-01                                               109.5943
                             4.03611e-01                                               107.1154
                             3.78251e-01                                               104.7719
                             3.51988e-01                                               102.5288
                             3.26883e-01                                               100.2582
                             3.01386e-01                                                97.9771
                             2.76534e-01                                                95.6756
                             2.51532e-01                                                93.3602
                             2.26387e-01                                                90.9317
                             2.01784e-01                                                88.4116
                             1.77044e-01                                                85.8629
                             1.52714e-01                                                83.1682
                             1.28483e-01                                                80.3138
                             9.66403e-02                                                76.1797
                             7.61296e-02                                                73.1360
                             4.85358e-02                                                68.1655
                             2.54259e-02                                                62.1030
== Absolute Isotherm ==


                          Pressure                                                  Volume @ STP
                                                                                           
                            Torr                                                        cc/g

                             9.3628                                                     54.9172
                            12.7701                                                     57.3115
                            16.5217                                                     59.3521
                            20.3939                                                     61.1545
                            24.7390                                                     62.8412
                            29.7651                                                     64.5404
                            35.8574                                                     66.3192
                            43.2166                                                     68.2210
                            52.5357                                                     70.3362
                            62.0582                                                     72.3361
                            68.6104                                                     73.5428
                            80.8584                                                     75.6755
                           103.5809                                                     79.2595
                           119.0868                                                     81.5059
                           137.2619                                                     84.0204
                           156.6766                                                     86.5228
                           176.4096                                                     88.9593
                           196.0925                                                     91.3051
                           215.7522                                                     93.5849
                           235.0682                                                     95.8284
                           254.8102                                                     97.9857
                           274.3401                                                    100.1153
                           294.0339                                                    102.1788
                           313.5304                                                    104.2444
                           332.9044                                                    106.2811
                           352.6246                                                    108.2621
                           371.9769                                                    110.2576
                           391.6601                                                    112.2607
                           411.0583                                                    114.2165
                           430.3143                                                    116.2171
                           449.8429                                                    118.1906
                           469.0388                                                    120.2505
                           488.6646                                                    122.2416
                           507.5690                                                    124.4152
                           527.0918                                                    126.5438
                           545.7543                                                    128.7958
                           564.6700                                                    131.1617
                           583.4789                                                    133.7161
                           601.8873                                                    136.4336
                           620.4536                                                    139.4204
                           643.2333                                                    143.8601
                           664.5863                                                    148.9771
                           681.5073                                                    153.6961
                           697.3244                                                    159.6728
                           707.5762                                                    164.3281
                           715.2891                                                    168.8501
                           719.6741                                                    171.3688
                           723.1496                                                    174.0311
                           730.4898                                                    180.2586
                           736.2649                                                    186.2030
                           745.2206                                                    199.3352
                           754.5771                                                    218.3626
                           755.9082                                                    221.5826
                           760.5801                                                    234.7802
                           768.6933                                                    281.2283
                           772.2166                                                    304.9573
                           769.2559                                                    301.2408
                           766.1284                                                    294.3398
                           761.1992                                                    276.5577
                           758.8208                                                    267.4881
                           751.4153                                                    240.2512
                           744.0880                                                    218.4324
                           735.8392                                                    203.6205
                           727.2576                                                    190.6040
                           723.1447                                                    186.7653
                           719.6010                                                    182.7585
                           712.5196                                                    176.7916
                           704.0079                                                    171.0060
                           684.0543                                                    161.5026
                           664.2042                                                    154.7087
                           645.6531                                                    149.8521
                           624.8000                                                    145.4001
                           602.3348                                                    141.5435
                           586.4286                                                    139.0958
                           568.4612                                                    136.5285
                           549.6534                                                    134.1204
                           529.1937                                                    131.7872
                           509.5107                                                    129.6343
                           488.8950                                                    127.6135
                           469.1873                                                    125.6121
                           449.5079                                                    123.6272
                           429.4737                                                    121.7716
                           409.7812                                                    119.8797
                           389.6206                                                    118.0418
                           371.2528                                                    115.9582
                           349.3390                                                    112.0665
                           333.3406                                                    109.5943
                           314.9995                                                    107.1154
                           295.2066                                                    104.7719
                           274.7097                                                    102.5288
                           255.1170                                                    100.2582
                           235.1386                                                     97.9771
                           215.7493                                                     95.6756
                           196.2426                                                     93.3602
                           176.6252                                                     90.9317
                           157.4478                                                     88.4116
                           138.1439                                                     85.8629
                           119.1599                                                     83.1682
                           100.2526                                                     80.3138
                            75.4066                                                     76.1797
                            59.3810                                                     73.1360
                            37.8578                                                     68.1655
                            19.8251                                                     62.1030
== MBET summary ==
                                                     Slope =          11.149
                                                 Intercept =           6.842e-02
                                Correlation coefficient, r =           0.999987
                                                 C constant=         163.939
 
                                              Surface Area =         310.459 ~s/g
== Multi-Point BET ==


               Relative                            Volume @ STP                       1 / [ W((Po/P) - 1) ]
               Pressure                                                                          
                 P/Po                                  cc/g                                      

                  6.71605e-02                          70.3362                                 8.1899e-01
                  7.95619e-02                          72.3361                                 9.5611e-01
                  8.79622e-02                          73.5428                                 1.0493e+00
                  1.03665e-01                          75.6755                                 1.2228e+00
                  1.32796e-01                          79.2595                                 1.5458e+00
                  1.52676e-01                          81.5059                                 1.7688e+00
                  1.76086e-01                          84.0204                                 2.0352e+00
== Alpha-s summary ==
                                                     Slope =         112.824
                                         Alpha-S Intercept =           0.572 cc/g
                                   Correlation coefficient =           0.999
 
                                          Micropore volume =           0.001 cc/g
== Alpha-S method ==


            P/Po                     Volume @ STP                  Liquid Vol.                    Alpha
                                                                                                     
                                         cc/g                         cc/g                           

             7.9562e-02                   7.2336e+01                   1.1189e-01                  6.3730e-01
             8.7962e-02                   7.3543e+01                   1.1376e-01                  6.4734e-01
             1.0366e-01                   7.5676e+01                   1.1706e-01                  6.6485e-01
             1.3280e-01                   7.9259e+01                   1.2260e-01                  6.9544e-01
             1.5268e-01                   8.1506e+01                   1.2607e-01                  7.1631e-01
             1.7609e-01                   8.4020e+01                   1.2996e-01                  7.4169e-01
== BJH adsorption summary ==
 
                                              Surface Area =         100.556 ~s/g
                                               Pore Volume =           0.371 cc/g
                                            Pore ^D Dv(^p) =           3.107 ^d
 
== ^G Adsorption  ==


    Diameter        Pore Volume       Pore Surf         dV(d)            dS(d)          dV(logd)         dS(logd)
                                        Area                                                                  
       nm              cc/g             m²/g           cc/nm/g          m²/nm/g           cc/g             cc/g

       3.1071           5.7362e-03       7.3846e+00      3.6291e-02       4.6720e+01       2.5958e-01       3.3418e+02
       3.2693           1.1357e-02       1.4150e+01      3.3834e-02       4.1537e+01       2.5421e-01       3.1155e+02
       3.4410           1.6655e-02       2.0114e+01      3.0588e-02       3.5983e+01       2.4070e-01       2.8166e+02
       3.6262           2.1764e-02       2.5483e+01      2.7808e-02       3.1451e+01       2.2885e-01       2.5606e+02
       3.8256           2.6899e-02       3.0905e+01      2.5189e-02       2.7043e+01       2.1852e-01       2.3194e+02
       4.0406           3.1867e-02       3.5871e+01      2.2476e-02       2.2872e+01       2.0580e-01       2.0696e+02
       4.2748           3.6721e-02       4.0447e+01      2.0097e-02       1.9323e+01       1.9491e-01       1.8505e+02
       4.5296           4.1455e-02       4.4663e+01      1.7948e-02       1.6342e+01       1.8393e-01       1.6526e+02
       4.8115           4.6134e-02       4.8576e+01      1.6045e-02       1.3750e+01       1.7495e-01       1.4774e+02
       5.1235           5.0724e-02       5.2178e+01      1.4163e-02       1.1423e+01       1.6424e-01       1.3040e+02
       5.4735           5.5295e-02       5.5532e+01      1.2614e-02       9.5465e+00       1.5617e-01       1.1614e+02
       5.8645           5.9857e-02       5.8648e+01      1.1120e-02       7.8599e+00       1.4767e-01       1.0238e+02
       6.3089           6.4487e-02       6.1580e+01      9.9166e-03       6.5343e+00       1.4161e-01       9.1293e+01
       6.8176           6.9192e-02       6.4325e+01      8.7188e-03       5.3159e+00       1.3490e-01       8.0261e+01
       7.3998           7.4085e-02       6.6946e+01      7.8360e-03       4.4255e+00       1.3137e-01       7.2129e+01
       8.0834           7.9484e-02       6.9528e+01      6.8722e-03       3.5417e+00       1.2692e-01       6.3247e+01
       8.8875           8.5596e-02       7.2118e+01      6.1824e-03       2.9019e+00       1.2656e-01       5.6886e+01
       9.8531           9.2254e-02       7.4634e+01      5.4558e-03       2.3117e+00       1.2508e-01       5.0190e+01
      11.2339           9.9765e-02       7.7121e+01      4.8730e-03       1.8396e+00       1.2732e-01       4.4817e+01
      13.1781           1.0774e-01       7.9477e+01      4.3334e-03       1.4421e+00       1.3012e-01       3.9848e+01
      15.4769           1.1610e-01       8.1686e+01      3.8787e-03       1.1236e+00       1.3476e-01       3.5663e+01
      18.2437           1.2428e-01       8.3665e+01      3.4626e-03       8.6866e-01       1.3815e-01       3.1835e+01
      21.1818           1.3195e-01       8.5318e+01      3.1707e-03       6.7875e-01       1.4623e-01       2.9158e+01
      23.9684           1.3983e-01       8.6765e+01      2.9250e-03       5.4019e-01       1.5381e-01       2.6903e+01
      26.2968           1.4797e-01       8.8067e+01      2.7602e-03       4.4904e-01       1.6321e-01       2.5390e+01
      28.0437           1.5783e-01       8.9342e+01      2.6137e-03       3.7429e-01       1.7587e-01       2.4039e+01
      30.9872           1.7116e-01       9.0728e+01      2.4551e-03       3.1302e-01       1.8913e-01       2.2563e+01
      35.2977           1.8410e-01       9.1970e+01      2.1783e-03       2.5337e-01       1.8636e-01       2.0017e+01
      42.2352           1.9957e-01       9.3276e+01      2.0104e-03       2.1044e-01       1.9700e-01       1.8465e+01
      55.6196           2.2535e-01       9.4848e+01      1.7748e-03       1.5848e-01       2.1664e-01       1.6258e+01
      67.2908           2.5511e-01       9.6332e+01      1.4740e-03       1.1248e-01       2.1988e-01       1.3484e+01
      79.5299           2.8360e-01       9.7902e+01      1.1160e-03       5.9006e-02       2.2341e-01       1.0173e+01
     121.5580           3.1912e-01       9.9187e+01      9.4273e-04       3.6022e-02       2.4770e-01       8.5555e+00
     196.2881           3.7055e-01       1.0056e+02      4.6201e-04       9.4148e-03       2.0560e-01       4.1898e+00
== ^G Interpolated Adsorption ==


            Diameter                   Average         Volume         Cumulative       Surf. Area       Cumulative
            Interval                  Diameter        Increment         Volume          Increment       Surf. Area
               nm                        nm             cc/g             cc/g             m²/g             m²/g

          180.000 - 200.000            190.000           1.121e-02        1.121e-02        2.360e-01        2.360e-01
          160.000 - 180.000            170.000           1.376e-02        2.497e-02        3.239e-01        5.599e-01
          140.000 - 160.000            150.000           1.376e-02        3.874e-02        3.671e-01        9.269e-01
          120.000 - 140.000            130.000           1.401e-02        5.275e-02        4.311e-01        1.358e+00
          100.000 - 120.000            110.000           1.691e-02        6.965e-02        6.147e-01        1.973e+00
           80.000 - 100.000             90.000           1.691e-02        8.656e-02        7.514e-01        2.724e+00
           60.000 - 80.000              70.000           4.748e-02        1.340e-01        2.713e+00        5.437e+00
           40.000 - 60.000              50.000           4.193e-02        1.760e-01        3.355e+00        8.792e+00
           20.000 - 40.000              30.000           6.572e-02        2.417e-01        8.763e+00        1.755e+01
           18.000 - 20.000              19.000           5.305e-03        2.470e-01        1.117e+00        1.867e+01
           16.000 - 18.000              17.000           5.914e-03        2.529e-01        1.391e+00        2.006e+01
           14.000 - 16.000              15.000           6.918e-03        2.598e-01        1.845e+00        2.191e+01
           12.000 - 14.000              13.000           7.820e-03        2.676e-01        2.406e+00        2.431e+01
           10.000 - 12.000              11.000           9.853e-03        2.775e-01        3.583e+00        2.790e+01
            8.000 - 10.000               9.000           1.423e-02        2.917e-01        6.323e+00        3.422e+01
            6.000 - 8.000                7.000           1.756e-02        3.093e-01        1.003e+01        4.425e+01
            4.000 - 6.000                5.000           3.034e-02        3.396e-01        2.427e+01        6.852e+01
            2.000 - 4.000                3.000           2.519e-02        3.648e-01        3.359e+01        1.021e+02
== BJH desorption summary ==
 
                                              Surface Area =         115.167 ~s/g
                                               Pore Volume =           0.374 cc/g
                                            Pore ^D Dv(^p) =           3.443 ^d
 
== ^G Desorption  ==


    Diameter        Pore Volume       Pore Surf         dV(d)            dS(d)          dV(logd)         dS(logd)
                                        Area                                                                  
       nm              cc/g             m²/g           cc/nm/g          m²/nm/g           cc/g             cc/g

       3.1078           5.9549e-03       7.6645e+00      3.6279e-02       4.6695e+01       2.5955e-01       3.3407e+02
       3.2743           1.2541e-02       1.5571e+01      3.8614e-02       4.7131e+01       2.9183e-01       3.5557e+02
       3.4426           2.0460e-02       2.4421e+01      4.2536e-02       4.9207e+01       3.4025e-01       3.9168e+02
       3.6040           2.7633e-02       3.2042e+01      3.6424e-02       4.1037e+01       3.0015e-01       3.3541e+02
       3.7965           3.4201e-02       3.9070e+01      3.3514e-02       3.6384e+01       2.8663e-01       3.0860e+02
       4.0158           4.0426e-02       4.5459e+01      2.9992e-02       3.1359e+01       2.6661e-01       2.7617e+02
       4.2454           4.6260e-02       5.1163e+01      2.5853e-02       2.5853e+01       2.4085e-01       2.3805e+02
       4.5050           5.1660e-02       5.6160e+01      2.0813e-02       1.9659e+01       2.0583e-01       1.9164e+02
       4.7914           5.5969e-02       5.9798e+01      1.4879e-02       1.2934e+01       1.6003e-01       1.3699e+02
       5.1096           6.0118e-02       6.3056e+01      1.2458e-02       1.0072e+01       1.4424e-01       1.1470e+02
       5.4626           6.4304e-02       6.6119e+01      1.1143e-02       8.4465e+00       1.3790e-01       1.0259e+02
       5.8720           6.8531e-02       6.8989e+01      9.8930e-03       6.9746e+00       1.3196e-01       9.1077e+01
       6.3390           7.2879e-02       7.1721e+01      8.9763e-03       5.8806e+00       1.2925e-01       8.2634e+01
       6.8789           7.7260e-02       7.4264e+01      7.9929e-03       4.8254e+00       1.2516e-01       7.3578e+01
       7.4935           8.2042e-02       7.6772e+01      7.1566e-03       3.9641e+00       1.2241e-01       6.5871e+01
       8.1747           8.7406e-02       7.9298e+01      6.6021e-03       3.3499e+00       1.2401e-01       6.0759e+01
       8.9139           9.3405e-02       8.1818e+01      6.0149e-03       2.7678e+00       1.2558e-01       5.5345e+01
       9.9507           1.0050e-01       8.4415e+01      5.5531e-03       2.3012e+00       1.3041e-01       5.1083e+01
      11.4126           1.0934e-01       8.7167e+01      5.0908e-03       1.8729e+00       1.3731e-01       4.6809e+01
      13.1728           1.1897e-01       8.9843e+01      4.6988e-03       1.5066e+00       1.4844e-01       4.3198e+01
      15.5459           1.2947e-01       9.2469e+01      4.4023e-03       1.2116e+00       1.6331e-01       4.0467e+01
      19.1092           1.3998e-01       9.4843e+01      4.1736e-03       9.8484e-01       1.7937e-01       3.8369e+01
      22.5712           1.5031e-01       9.6943e+01      3.8941e-03       7.9301e-01       1.9031e-01       3.5804e+01
      25.2433           1.6271e-01       9.9065e+01      3.8726e-03       6.7165e-01       2.1865e-01       3.5604e+01
      27.5663           1.7708e-01       1.0111e+02      3.7216e-03       5.6036e-01       2.3913e-01       3.4214e+01
      29.6272           1.9448e-01       1.0309e+02      3.6302e-03       4.8080e-01       2.6813e-01       3.3375e+01
      33.3760           2.1706e-01       1.0521e+02      3.3696e-03       3.9958e-01       2.8460e-01       3.0955e+01
      40.0529           2.4033e-01       1.0719e+02      3.0238e-03       3.2139e-01       2.9275e-01       2.7772e+01
      49.8782           2.6684e-01       1.0919e+02      2.6260e-03       2.5007e-01       2.8993e-01       2.4100e+01
      66.8273           2.9402e-01       1.1110e+02      2.2317e-03       1.9241e-01       2.7360e-01       2.0468e+01
      83.1557           3.1876e-01       1.1264e+02      1.6182e-03       1.1777e-01       2.3081e-01       1.4829e+01
     105.0734           3.4776e-01       1.1428e+02      9.6618e-04       4.8012e-02       1.8902e-01       8.8401e+00
     141.5342           3.6660e-01       1.1498e+02      4.1920e-04       1.4539e-02       1.1427e-01       3.8289e+00
     199.7292           3.7445e-01       1.1517e+02      7.8822e-05       1.5786e-03       3.5797e-02       7.1691e-01
== ^G Interpolated Desorption ==


            Diameter                   Average         Volume         Cumulative       Surf. Area       Cumulative
            Interval                  Diameter       Incremen t         Volume          Increment       Surf. Area
               nm                        nm             cc/g             cc/g             m²/g             m²/g

          180.000 - 200.000            190.000           2.660e-03        2.660e-03        5.599e-02        5.599e-02
          160.000 - 180.000            170.000           2.696e-03        5.356e-03        6.344e-02        1.194e-01
          140.000 - 160.000            150.000           3.282e-03        8.638e-03        8.752e-02        2.069e-01
