Repository: IDAnton/isotherm-analyzer

File: data/reports/AY22-73_2789-ASMS_St3_2023_01_26_01 (Alpha-S method).txt
                         Quantachrome ASWin™ - Automated Gas Sorption Data
                                     Acquisition and Reduction
                                ©1994-2013, Quantachrome Instruments
                                            version 2.02

Analysis                                          Report
Operator:      Ayupov         Date:1/26/2023      Operator: Ayupov              Date:2023/03/02
Sample ID:     AY22-73             Filename:      AY22-73_2789-ASMS_St3_2023_01_26_01.QPS
Sample Desc:   Afonnikowa          Comment:        
Outgas Time:   4.5 hrs             Outgas Temp:   300.0 °C            Sample Weight: 0.1596 g
Analysis gas:  Nitrogen            Molec. Wt:     28.0134 g           Non-ideality:  6.58e-05 1/Torr
Analysis Time: 1587.4 min          Instrument:    Autosorb Station 3  Bath temp.:    77.3 K
                                     Data Reduction Parameters
               Thermal Transpiration: offEff. mol. diameter (D): 3.54 ÅEff. cell stem diam. (d): 4.0000 mm
 
Alpha-s method Std. isotherm: CABOT_BP_280P / Po :     0.40
Adsorbate      Nitrogen                 Temperature    77.350K
               Molec. Wt.: 28.013       Cross Section: 16.200  Å²     Liquid Density: 0.808  g/cc

          P/Po                Volume @ STP             Liquid Vol.                Alpha
                                                                                     
                                  cc/g                    cc/g                       

           7.4842e-01              1.4570e+02              2.2537e-01              1.5326e+00
           7.7196e-01              1.5016e+02              2.3228e-01              1.5937e+00
           8.0180e-01              1.5618e+02              2.4158e-01              1.6859e+00
           8.2071e-01              1.6100e+02              2.4904e-01              1.7540e+00
           8.4874e-01              1.6825e+02              2.6024e-01              1.8777e+00
           8.7259e-01              1.7670e+02              2.7331e-01              2.0108e+00
           9.0203e-01              1.9048e+02              2.9463e-01              2.2461e+00
           9.0930e-01              1.9448e+02              3.0082e-01              2.3280e+00
           9.1605e-01              1.9932e+02              3.0831e-01              2.4041e+00

                                           Alpha-S method summary
                                           Slope =        60.865
                               Alpha-S Intercept =        53.467 cc/g
                         Correlation coefficient =         0.999
 
                                Micropore volume =         0.083 cc/g

File: data/reports/AY22-74_2790-ASMS_St4_2023_01_26_01 (Alpha-S method).txt
version https://git-lfs.github.com/spec/v1
oid sha256:be1168cf3a04e7a1255091a0958b6c28d5ecfa2329e10a5810b9ceeba734558b
size 2447

File: data/reports/AY22-74_2790-ASMS_St4_2023_01_26_01_report_01.txt (part 1 of 2)
== Analysis Data ==
                                               Administrative information

Analysis performed on:                                                        1/26/2023
Analysis performed by:                                                        Ayupov
Comments:                                                                      
Instrument:                                                                   AS6KR/MP Station: 4
Instrument version:                                                           n/a
Software version:                                                             2.02
 
                                                  Sample ifnformation

Id:                                                                           AY22-74
Description:                                                                  Afonnikowa
Weight:                                                                       0.1993 g
 
                                             Sample preparation information

Outgas time:                                                                  4.5 hrs
Outgas temperature:                                                           300.0 C
 
                                                  Analysis information

Analysis gas:                                                                 Nitrogen
Cross Section Area:                                                           16.2 
Molecular weight:                                                             28.0134 
Non-ideality correction:                                                      6.58e-05 
Ambient temperature:                                                          300 K
Pressure tolerance band:                                                      0
Equilibration time:                                                           1
== Data Reduction Parameters ==
                  Thermal Transpiration: off    Eff. mol. diameter (D): 3.54 Å      Eff. cell stem diam. (d): 4.0000 mm
t-Method          Calc. method: Halsey
Adsorbate         Nitrogen                      Temperature       77.350K
                  Molec. Wt.: 28.013            Cross Section:    16.200  Å²        Liquid Density:   0.808  g/cc
                  Contact Angle: 0.0  degrees   Surf. Tension:    8.850  erg/cm²
                  Critical Temp.: 126.200  K    Critical Press.:  33.500  atm       SuperCritic. K.:  1.000
                  Avg. Diameter:0.300  nm       Polarizability:   1.460  (cc/molec) x 10-24Magn. Suscept.:2.000
                  Molec. Density6.700  (mol/cm²)x1014
Adsorbent         Oxygen/Zeolite
== Volume/Area summary ==
                                                   Surface Area Data
 
MultiPoint BET                                                                           2.519e+02 m²/g
BJH method cumulative adsorption surface area                                            1.295e+02 m²/g
BJH method cumulative desorption surface area                                            1.441e+02 m²/g
DFT cumulative surface area                                                              2.128e+02 m²/g
 
                                                    Pore Volume Data
 
Total pore volume for pores with Diameter
less than 215.40 nm at P/Po = 0.990936                                                   6.127e-01 cc/g
BJH method cumulative adsorption pore volume                                             5.526e-01 cc/g
BJH method cumulative desorption pore volume                                             5.551e-01 cc/g
DFT method cumulative pore volume                                                        4.177e-01 cc/g
 
                                                     Pore Size Data
 
Average pore Diameter                                                                    9.729e+00 nm
BJH method adsorption pore Diameter (Mode Dv(d))                                         3.116e+00 nm
BJH method desorption pore Diameter (Mode Dv(d))                                         3.609e+00 nm
DFT pore Diameter (Mode)                                                                 1.096e+00 nm
 
 
== Isotherm ==


                          Relative                                                  Volume @ STP
                          Pressure                                                         
                                                                                        cc/g

                             1.43739e-02                                                42.8032
                             1.92885e-02                                                44.8055
                             2.40848e-02                                                46.3828
                             2.90214e-02                                                47.7738
                             3.43627e-02                                                49.0833
                             4.06761e-02                                                50.4676
                             4.84111e-02                                                51.9642
                             5.79278e-02                                                53.6140
                             6.99955e-02                                                55.4851
                             8.24057e-02                                                57.2109
                             8.99583e-02                                                58.2121
                             1.06264e-01                                                60.2097
                             1.28659e-01                                                62.7599
                             1.53299e-01                                                65.3432
                             1.78634e-01                                                67.8581
                             2.03779e-01                                                70.2902
                             2.28848e-01                                                72.6716
                             2.53998e-01                                                75.0405
                             2.79187e-01                                                77.3270
                             3.04050e-01                                                79.5866
                             3.28932e-01                                                81.8791
                             3.53952e-01                                                84.1578
                             3.78863e-01                                                86.4281
                             4.03860e-01                                                88.6946
                             4.28657e-01                                                90.9739
                             4.53260e-01                                                93.3427
                             4.78293e-01                                                95.6959
                             5.03146e-01                                                98.0489
                             5.27519e-01                                               100.5156
                             5.51978e-01                                               103.1043
                             5.76685e-01                                               105.7206
                             6.01465e-01                                               108.4609
                             6.25684e-01                                               111.2425
                             6.49650e-01                                               114.2267
                             6.74253e-01                                               117.3512
                             6.98292e-01                                               120.6261
                             7.21790e-01                                               124.1569
                             7.46100e-01                                               127.8312
                             7.80198e-01                                               133.7015
                             7.97261e-01                                               137.1868
                             8.26643e-01                                               143.9779
                             8.51055e-01                                               150.6677
                             8.71581e-01                                               157.1682
                             8.95161e-01                                               167.2272
                             9.08948e-01                                               174.5332
                             9.15387e-01                                               178.4998
                             9.23817e-01                                               184.0584
                             9.28120e-01                                               187.5982
                             9.35100e-01                                               194.4836
                             9.48306e-01                                               209.9588
                             9.55063e-01                                               222.1772
                             9.73005e-01                                               271.1357
                             9.77442e-01                                               290.7184
                             9.86413e-01                                               339.0778
                             9.90936e-01                                               396.1344
                             9.87879e-01                                               391.0226
                             9.79769e-01                                               362.6805
                             9.79216e-01                                               359.6386
                             9.73779e-01                                               338.9087
                             9.63545e-01                                               291.9431
                             9.53049e-01                                               258.4155
                             9.44691e-01                                               236.4560
                             9.34370e-01                                               217.4725
                             9.28637e-01                                               209.3217
                             9.22600e-01                                               201.6413
                             9.12326e-01                                               191.3341
                             9.04433e-01                                               183.4605
                             8.76350e-01                                               168.0993
                             8.51946e-01                                               158.8746
                             8.25306e-01                                               150.5489
                             8.02094e-01                                               144.9038
                             7.74680e-01                                               139.5141
                             7.47057e-01                                               134.5714
                             7.27363e-01                                               131.3044
                             7.03765e-01                                               127.9199
                             6.71610e-01                                               123.4741
                             6.49247e-01                                               120.7312
                             6.25384e-01                                               117.8229
                             6.00772e-01                                               115.0484
                             5.75690e-01                                               112.2862
                             5.50269e-01                                               109.6115
                             5.24956e-01                                               106.9739
                             4.99775e-01                                               104.3563
                             4.75024e-01                                               101.6997
                             4.54213e-01                                                98.1789
                             4.21542e-01                                                93.5771
                             3.97715e-01                                                91.0191
                             3.73331e-01                                                88.5242
                             3.47968e-01                                                86.0516
                             3.22571e-01                                                83.6759
                             2.97397e-01                                                81.2871
                             2.72025e-01                                                78.8755
                             2.46598e-01                                                76.4451
                             2.21682e-01                                                73.9947
                             1.96778e-01                                                71.5035
                             1.71817e-01                                                68.9796
                             1.47218e-01                                                66.3428
                             1.22412e-01                                                63.5611
                             9.80410e-02                                                60.6413
                             7.43763e-02                                                57.4379
                             5.14127e-02                                                53.7364
                             2.82182e-02                                                48.6118
== Absolute Isotherm ==


                          Pressure                                                  Volume @ STP
                                                                                           
                            Torr                                                        cc/g

                            11.0955                                                     42.8032
                            14.8893                                                     44.8055
                            18.5916                                                     46.3828
                            22.4023                                                     47.7738
                            26.3921                                                     49.0833
                            31.2410                                                     50.4676
                            37.1819                                                     51.9642
                            44.4912                                                     53.6140
                            53.7597                                                     55.4851
                            63.2913                                                     57.2109
                            69.0920                                                     58.2121
                            81.4864                                                     60.2097
                            98.6594                                                     62.7599
                           117.5536                                                     65.3432
                           136.9811                                                     67.8581
                           156.2632                                                     70.2902
                           175.4669                                                     72.6716
                           194.7508                                                     75.0405
                           214.0639                                                     77.3270
                           233.1274                                                     79.5866
                           252.2058                                                     81.8791
                           271.2274                                                     84.1578
                           290.3158                                                     86.4281
                           309.4712                                                     88.6946
                           328.4726                                                     90.9739
                           347.3256                                                     93.3427
                           366.2990                                                     95.6959
                           385.3321                                                     98.0489
                           403.9982                                                    100.5156
                           422.7300                                                    103.1043
                           441.7142                                                    105.7206
                           460.6947                                                    108.4609
                           479.2451                                                    111.2425
                           497.6017                                                    114.2267
                           516.5702                                                    117.3512
                           534.9876                                                    120.6261
                           552.9907                                                    124.1569
                           571.6152                                                    127.8312
                           597.5669                                                    133.7015
                           610.6354                                                    137.1868
                           633.1071                                                    143.9779
                           651.8040                                                    150.6677
                           667.3378                                                    157.1682
                           685.3919                                                    167.2272
                           695.5986                                                    174.5332
                           700.5259                                                    178.4998
                           706.7768                                                    184.0584
                           710.0689                                                    187.5982
                           715.4092                                                    194.4836
                           725.2264                                                    209.9588
                           730.1716                                                    222.1772
                           743.6921                                                    271.1357
                           746.6200                                                    290.7184
                           753.0003                                                    339.0778
                           755.8792                                                    396.1344
                           753.5478                                                    391.0226
                           747.1645                                                    362.6805
                           746.7425                                                    359.6386
                           742.4360                                                    338.9087
                           733.5309                                                    291.9431
                           725.6008                                                    258.4155
                           719.2005                                                    236.4560
                           711.0924                                                    217.4725
                           706.5844                                                    209.3217
                           701.9910                                                    201.6413
                           694.1681                                                    191.3341
                           688.1773                                                    183.4605
                           666.8826                                                    168.0993
                           648.4482                                                    158.8746
                           628.0325                                                    150.5489
                           610.3687                                                    144.9038
                           589.3877                                                    139.5141
                           568.3711                                                    134.5714
                           553.3877                                                    131.3044
                           535.2830                                                    127.9199
                           510.8258                                                    123.4741
                           493.8161                                                    120.7312
                           475.8310                                                    117.8229
                           457.1053                                                    115.0484
                           438.0210                                                    112.2862
                           418.6788                                                    109.6115
                           399.3557                                                    106.9739
                           380.1996                                                    104.3563
                           361.3710                                                    101.6997
                           345.5385                                                     98.1789
                           320.8333                                                     93.5771
                           302.6989                                                     91.0191
                           284.1408                                                     88.5242
                           264.6967                                                     86.0516
                           245.3773                                                     83.6759
                           226.2273                                                     81.2871
                           206.9270                                                     78.8755
                           187.6500                                                     76.4451
                           168.6900                                                     73.9947
                           149.7394                                                     71.5035
                           130.7450                                                     68.9796
                           112.0260                                                     66.3428
                            93.1957                                                     63.5611
                            74.6415                                                     60.6413
                            56.6249                                                     57.4379
                            39.1405                                                     53.7364
                            21.4825                                                     48.6118
== MBET summary ==
                                                     Slope =          13.700
                                                 Intercept =           1.231e-01
                                Correlation coefficient, r =           0.999974
                                                 C constant=         112.296
 
                                              Surface Area =         251.936 ~s/g
== Multi-Point BET ==


               Relative                            Volume @ STP                       1 / [ W((Po/P) - 1) ]
               Pressure                                                                          
                 P/Po                                  cc/g                                      

                  8.24057e-02                          57.2109                                 1.2560e+00
                  8.99583e-02                          58.2121                                 1.3587e+00
                  1.06264e-01                          60.2097                                 1.5800e+00
                  1.28659e-01                          62.7599                                 1.8824e+00
                  1.53299e-01                          65.3432                                 2.2170e+00
                  1.78634e-01                          67.8581                                 2.5643e+00
                  2.03779e-01                          70.2902                                 2.9133e+00
                  2.28848e-01                          72.6716                                 3.2673e+00
== Alpha-s summary ==
                                                     Slope =          90.029
                                         Alpha-S Intercept =           0.570 cc/g
                                   Correlation coefficient =           0.999
 
                                          Micropore volume =           0.001 cc/g
== Alpha-S method ==


            P/Po                     Volume @ STP                  Liquid Vol.                    Alpha
                                                                                                     
                                         cc/g                         cc/g                           

             1.0626e-01                   6.0210e+01                   9.3133e-02                  6.6758e-01
             1.2866e-01                   6.2760e+01                   9.7078e-02                  6.9109e-01
             1.5330e-01                   6.5343e+01                   1.0107e-01                  7.1696e-01
             1.7863e-01                   6.7858e+01                   1.0496e-01                  7.4450e-01
             2.0378e-01                   7.0290e+01                   1.0873e-01                  7.7123e-01
             2.2885e-01                   7.2672e+01                   1.1241e-01                  7.9931e-01
             2.5400e-01                   7.5041e+01                   1.1607e-01                  8.2761e-01
             2.7919e-01                   7.7327e+01                   1.1961e-01                  8.5682e-01
== BJH adsorption summary ==
 
                                              Surface Area =         129.524 ~s/g
                                               Pore Volume =           0.553 cc/g
                                            Pore ^D Dv(^p) =           3.116 ^d
 
== ^G Adsorption  ==


    Diameter        Pore Volume       Pore Surf         dV(d)            dS(d)          dV(logd)         dS(logd)
                                        Area                                                                  
       nm              cc/g             m²/g           cc/nm/g          m²/nm/g           cc/g             cc/g

       3.1157           5.6993e-03       7.3169e+00      3.6497e-02       4.6855e+01       2.6178e-01       3.3608e+02
       3.2771           1.1250e-02       1.3980e+01      3.3700e-02       4.1270e+01       2.5384e-01       3.1032e+02
       3.4489           1.6869e-02       2.0281e+01      3.1653e-02       3.7052e+01       2.5030e-01       2.9147e+02
       3.6316           2.2408e-02       2.6078e+01      2.9437e-02       3.3038e+01       2.4416e-01       2.7106e+02
       3.8293           2.8018e-02       3.1950e+01      2.7427e-02       2.9176e+01       2.4014e-01       2.5255e+02
       4.0443           3.3657e-02       3.7538e+01      2.5473e-02       2.5700e+01       2.3528e-01       2.3456e+02
       4.2752           3.9357e-02       4.2875e+01      2.3613e-02       2.2561e+01       2.3047e-01       2.1743e+02
       4.5258           4.5081e-02       4.7927e+01      2.1613e-02       1.9486e+01       2.2369e-01       1.9901e+02
       4.8035           5.0923e-02       5.2778e+01      2.0081e-02       1.7072e+01       2.2064e-01       1.8489e+02
       5.1133           5.6916e-02       5.7456e+01      1.8610e-02       1.4927e+01       2.1702e-01       1.7135e+02
       5.4554           6.3049e-02       6.1939e+01      1.7031e-02       1.2827e+01       2.1182e-01       1.5681e+02
       5.8337           6.9356e-02       6.6233e+01      1.5533e-02       1.0927e+01       2.0718e-01       1.4300e+02
       6.2663           7.5854e-02       7.0349e+01      1.4115e-02       9.2836e+00       2.0171e-01       1.2995e+02
       6.7617           8.3092e-02       7.4508e+01      1.2760e-02       7.8033e+00       1.9683e-01       1.1745e+02
       7.3217           9.0428e-02       7.8424e+01      1.1582e-02       6.5424e+00       1.9451e-01       1.0660e+02
       7.9826           9.8663e-02       8.2359e+01      1.0363e-02       5.3596e+00       1.9123e-01       9.5365e+01
       8.9842           1.0772e-01       8.6240e+01      9.2957e-03       4.3779e+00       1.9001e-01       8.5532e+01
      10.0195           1.1748e-01       8.9996e+01      8.2479e-03       3.5088e+00       1.8837e-01       7.5877e+01
      11.2765           1.2879e-01       9.3765e+01      7.2684e-03       2.7384e+00       1.8962e-01       6.6844e+01
      13.1012           1.4091e-01       9.7372e+01      6.5075e-03       2.1587e+00       1.9494e-01       5.9835e+01
      15.1527           1.5243e-01       1.0044e+02      5.8557e-03       1.7051e+00       2.0134e-01       5.3849e+01
      18.0008           1.6438e-01       1.0334e+02      5.1949e-03       1.3131e+00       2.0501e-01       4.7764e+01
      21.2056           1.7541e-01       1.0574e+02      4.7114e-03       1.0228e+00       2.1385e-01       4.3328e+01
      23.4818           1.8641e-01       1.0783e+02      4.3883e-03       8.2459e-01       2.2661e-01       4.0363e+01
      25.6135           1.9956e-01       1.0991e+02      4.1176e-03       6.7925e-01       2.3981e-01       3.7863e+01
      27.6918           2.1317e-01       1.1171e+02      3.9198e-03       5.6820e-01       2.6086e-01       3.6056e+01
      29.9509           2.3679e-01       1.1397e+02      3.6953e-03       4.7610e-01       2.8486e-01       3.3921e+01
      35.3099           2.6413e-01       1.1629e+02      3.4327e-03       3.9125e-01       3.1437e-01       3.1497e+01
      42.0439           3.0149e-01       1.1878e+02      3.1064e-03       3.1580e-01       3.3605e-01       2.8459e+01
      59.3335           3.5132e-01       1.2145e+02      2.7301e-03       2.3840e-01       3.7715e-01       2.4972e+01
      80.8468           4.0021e-01       1.2445e+02      2.3241e-03       1.4762e-01       4.1651e-01       2.1195e+01
     116.2548           4.6369e-01       1.2722e+02      1.6838e-03       6.4250e-02       4.4687e-01       1.5351e+01
     179.9939           5.5259e-01       1.2952e+02      1.3197e-03       2.9327e-02       5.3980e-01       1.1996e+01
== ^G Interpolated Adsorption ==


            Diameter                   Average         Volume         Cumulative       Surf. Area       Cumulative
            Interval                  Diameter        Increment         Volume          Increment       Surf. Area
               nm                        nm             cc/g             cc/g             m²/g             m²/g

          160.000 - 180.000            170.000           2.789e-02        2.789e-02        6.561e-01        6.561e-01
          140.000 - 160.000            150.000           2.789e-02        5.578e-02        7.438e-01        1.400e+00
          120.000 - 140.000            130.000           2.789e-02        8.367e-02        8.583e-01        2.258e+00
          100.000 - 120.000            110.000           3.437e-02        1.180e-01        1.250e+00        3.508e+00
           80.000 - 100.000             90.000           3.626e-02        1.543e-01        1.612e+00        5.120e+00
           60.000 - 80.000              70.000           4.545e-02        1.998e-01        2.597e+00        7.717e+00
           40.000 - 60.000              50.000           6.269e-02        2.624e-01        5.015e+00        1.273e+01
           20.000 - 40.000              30.000           1.189e-01        3.813e-01        1.585e+01        2.858e+01
           18.000 - 20.000              19.000           6.882e-03        3.882e-01        1.449e+00        3.003e+01
           16.000 - 18.000              17.000           8.391e-03        3.966e-01        1.974e+00        3.201e+01
           14.000 - 16.000              15.000           1.003e-02        4.066e-01        2.674e+00        3.468e+01
           12.000 - 14.000              13.000           1.237e-02        4.190e-01        3.805e+00        3.849e+01
           10.000 - 12.000              11.000           1.630e-02        4.353e-01        5.926e+00        4.441e+01
            8.000 - 10.000               9.000           1.848e-02        4.538e-01        8.213e+00        5.262e+01
            6.000 - 8.000                7.000           2.697e-02        4.807e-01        1.541e+01        6.803e+01
            4.000 - 6.000                5.000           3.936e-02        5.201e-01        3.149e+01        9.952e+01
            2.000 - 4.000                3.000           2.680e-02        5.469e-01        3.573e+01        1.352e+02
== BJH desorption summary ==
 
                                              Surface Area =         144.086 ~s/g
                                               Pore Volume =           0.555 cc/g
                                            Pore ^D Dv(^p) =           3.609 ^d
 
== ^G Desorption  ==


    Diameter        Pore Volume       Pore Surf         dV(d)            dS(d)          dV(logd)         dS(logd)
                                        Area                                                                  
       nm              cc/g             m²/g           cc/nm/g          m²/nm/g           cc/g             cc/g

       3.2384           6.0495e-03       7.4722e+00      3.7755e-02       4.6634e+01       2.8147e-01       3.4767e+02
       3.4019           1.4410e-02       1.7020e+01      4.1975e-02       4.8961e+01       3.3202e-01       3.8649e+02
       3.6093           2.3841e-02       2.7145e+01      4.2529e-02       4.7253e+01       3.5426e-01       3.9161e+02
       3.8191           3.1265e-02       3.4675e+01      3.6844e-02       3.9681e+01       3.1804e-01       3.3926e+02
       4.0146           3.8731e-02       4.2284e+01      3.4132e-02       3.5258e+01       3.0738e-01       3.1428e+02
       4.2464           4.6118e-02       4.9481e+01      3.1246e-02       3.0894e+01       2.9447e-01       2.8770e+02
       4.5031           5.2509e-02       5.5276e+01      2.6212e-02       2.4494e+01       2.6196e-01       2.4136e+02
       4.7877           5.8302e-02       6.0145e+01      1.9973e-02       1.7202e+01       2.1680e-01       1.8390e+02
       5.1022           6.3959e-02       6.4611e+01      1.7715e-02       1.4315e+01       2.0510e-01       1.6311e+02
       5.4483           7.0000e-02       6.9006e+01      1.6006e-02       1.2095e+01       1.9852e-01       1.4736e+02
       5.8278           7.6117e-02       7.3154e+01      1.4413e-02       1.0172e+01       1.9181e-01       1.3269e+02
       6.2361           8.2303e-02       7.7063e+01      1.3181e-02       8.6504e+00       1.8920e-01       1.2134e+02
       6.8004           8.8959e-02       8.0911e+01      1.1972e-02       7.2789e+00       1.8602e-01       1.1020e+02
       7.4648           9.6176e-02       8.4715e+01      1.0839e-02       6.0902e+00       1.8302e-01       9.9763e+01
       8.0760           1.0399e-01       8.8452e+01      9.7771e-03       5.0154e+00       1.8193e-01       8.9978e+01
       8.8839           1.1317e-01       9.2353e+01      8.9913e-03       4.1725e+00       1.8652e-01       8.2727e+01
      10.0281           1.2343e-01       9.6128e+01      8.1179e-03       3.3778e+00       1.8984e-01       7.4677e+01
      11.3558           1.3661e-01       1.0022e+02      7.4802e-03       2.7732e+00       2.0043e-01       6.8773e+01
      13.0970           1.5096e-01       1.0424e+02      7.1144e-03       2.2476e+00       2.2972e-01       6.5405e+01
      15.4967           1.6663e-01       1.0810e+02      6.7123e-03       1.8149e+00       2.5363e-01       6.1704e+01
      19.2296           1.8290e-01       1.1170e+02      6.5476e-03       1.5206e+00       2.8624e-01       6.0196e+01
      22.5531           1.9980e-01       1.1507e+02      6.3634e-03       1.2699e+00       3.1773e-01       5.8507e+01
      24.9980           2.1937e-01       1.1836e+02      6.2095e-03       1.0627e+00       3.5392e-01       5.7092e+01
      27.5870           2.4217e-01       1.2162e+02      6.2327e-03       9.3073e-01       4.0373e-01       5.7308e+01
      29.8814           2.6949e-01       1.2476e+02      6.1250e-03       8.2057e-01       4.4638e-01       5.6323e+01
      33.8965           3.0629e-01       1.2824e+02      5.5940e-03       6.6219e-01       4.7269e-01       5.1394e+01
      39.8637           3.4549e-01       1.3153e+02      4.9853e-03       5.3552e-01       4.7353e-01       4.5787e+01
      49.0291           3.8347e-01       1.3458e+02      4.3721e-03       4.1687e-01       4.8021e-01       4.0144e+01
      65.4641           4.2609e-01       1.3755e+02      3.6258e-03       3.0617e-01       4.5237e-01       3.3254e+01
      85.5816           4.6511e-01       1.3999e+02      2.7936e-03       2.0581e-01       3.9544e-01       2.5606e+01
      96.5428           5.1122e-01       1.4266e+02      1.7148e-03       8.5986e-02       3.3230e-01       1.5689e+01
     129.7957           5.3390e-01       1.4349e+02      9.6679e-04       3.6408e-02       2.4300e-01       8.8545e+00
     188.5884           5.5513e-01       1.4409e+02      1.5605e-04       3.3098e-03       6.7303e-02       1.4275e+00
== ^G Interpolated Desorption ==


            Diameter                   Average         Volume         Cumulative       Surf. Area       Cumulative
            Interval                  Diameter       Incremen t         Volume          Increment       Surf. Area
               nm                        nm             cc/g             cc/g             m²/g             m²/g

          180.000 - 200.000            190.000           3.100e-03        3.100e-03        6.526e-02        6.526e-02
          160.000 - 180.000            170.000           7.219e-03        1.032e-02        1.699e-01        2.351e-01
          140.000 - 160.000            150.000           7.219e-03        1.754e-02        1.925e-01        4.276e-01
          120.000 - 140.000            130.000           1.037e-02        2.791e-02        3.190e-01        7.466e-01
          100.000 - 120.000            110.000           1.365e-02        4.155e-02        4.962e-01        1.243e+00
