Repository: IDAnton/isotherm-analyzer

File: data/reports/AY23-24 ZSM-22_2847-ASMS_St4_2023_03_07_01 (t-Plot Method Micropore Analysis).txt
version https://git-lfs.github.com/spec/v1
oid sha256:acdbbb179f8090b3fea61a8bdf8ed3add719be04cfcb71025670e5d1fe3bd5c0
size 2833

File: data/reports/AY23-26 ZSM-23_2799-ASMS_St2_2023_02_01_01 (t-Plot Method Micropore Analysis).txt
                         Quantachrome ASWin™ - Automated Gas Sorption Data
                                     Acquisition and Reduction
                                ©1994-2013, Quantachrome Instruments
                                            version 2.02

Analysis                                          Report
Operator:      Ayupov         Date:2/1/2023       Operator: Ayupov              Date:2023/02/20
Sample ID:     AY23-26 ZSM-23      Filename:      AY23-26 ZSM-23_2799-ASMS_St2_2023_02_01_01.QPS
Sample Desc:   Wlasowa             Comment:        
Outgas Time:   24.0 hrs            Outgas Temp:   300.0 °C            Sample Weight: 0.194 g
Analysis gas:  Nitrogen            Molec. Wt:     28.0134 g           Non-ideality:  6.58e-05 1/Torr
Analysis Time: 1216.2 min          Instrument:    Autosorb Station 2  Bath temp.:    77.3 K
                                     Data Reduction Parameters
               Thermal Transpiration: offEff. mol. diameter (D): 3.54 ÅEff. cell stem diam. (d): 4.0000 mm
 
t-Method       Calc. method: de Boer
Adsorbate      Nitrogen                 Temperature    77.350K
               Molec. Wt.: 28.013       Cross Section: 16.200  Å²     Liquid Density: 0.808  g/cc

            Relative                        Thickness                     Volume @ STP
            Pressure                                                             
                                              (nm)                           (cc/g)

               2.124133e-01                    4.4489e-01                     19.208
               2.374381e-01                    4.6094e-01                     19.636
               2.624581e-01                    4.7697e-01                     20.051
               2.874750e-01                    4.9309e-01                     20.463
               3.119846e-01                    5.0906e-01                     20.934
               3.372653e-01                    5.2580e-01                     21.366
               3.622198e-01                    5.4269e-01                     21.784
               3.871661e-01                    5.6000e-01                     22.212
               4.121059e-01                    5.7784e-01                     22.645

                                             V-t method summary
                                         Thickness method: DeBoer
                                           Slope =         2.602
                                       Intercept =         7.650
                     Correlation coefficient, r  =         0.999762
 
                                Micropore volume =         0.012 cc/g
                                  Micropore area =        28.411 m²/g
                           External surface area =        40.243 m²/g

File: data/reports/AY23-260 C3N4 bulk_3039-ASMS_St2_2023_06_28_01_report_01.txt (part 1 of 2)
== Analysis Data ==
                                               Administrative information

Analysis performed on:                                                        6/28/2023
Analysis performed by:                                                        Ayupov
Comments:                                                                      
Instrument:                                                                   AS6KR/MP Station: 2
Instrument version:                                                           n/a
Software version:                                                             2.02
 
                                                  Sample ifnformation

Id:                                                                           AY23-260 C3N4 bulk
Description:                                                                  Koskin
Weight:                                                                       0.6765 g
 
                                             Sample preparation information

Outgas time:                                                                  22.0 hrs
Outgas temperature:                                                           150.0 C
 
                                                  Analysis information

Analysis gas:                                                                 Nitrogen
Cross Section Area:                                                           16.2 
Molecular weight:                                                             28.0134 
Non-ideality correction:                                                      6.58e-05 
Ambient temperature:                                                          300 K
Pressure tolerance band:                                                      0
Equilibration time:                                                           1
== Data Reduction Parameters ==
                  Thermal Transpiration: off    Eff. mol. diameter (D): 3.54 Å      Eff. cell stem diam. (d): 4.0000 mm
t-Method          Calc. method: Halsey
MP method         Thickness interval: 0.50A
Alpha-s method    Std. isotherm: CABOT_BP_280   P / Po :          0.40
BJH/DH method     Moving pt. avg.: off          Ignoring P-tags below 0.35 P/Po
DA Method         Incr. E:    500.000           Incr. n:          0.100             Interact. Const. (K): 2.960nm³ x kJ / mol
DR method         Affinity coefficient (ß): 0.3300
Adsorbate         Nitrogen                      Temperature       77.350K
                  Molec. Wt.: 28.013            Cross Section:    16.200  Å²        Liquid Density:   0.808  g/cc
                  Contact Angle: 0.0  degrees   Surf. Tension:    8.850  erg/cm²
                  Critical Temp.: 126.200  K    Critical Press.:  33.500  atm       SuperCritic. K.:  1.000
                  Avg. Diameter:0.300  nm       Polarizability:   1.460  (cc/molec) x 10-24Magn. Suscept.:2.000
                  Molec. Density6.700  (mol/cm²)x1014
Adsorbent         Oxygen/Zeolite
                  Atom Diameter: 0.276  nm      Surf. Atom Dens.: 13.100  (mol/cm²)x1014Polarizability: 2.500  (cc/molec)x10-24
                                                Magn. Susc.:      1.300  (cc/molec)x10-29
== Volume/Area summary ==
                                                   Surface Area Data
 
MultiPoint BET                                                                           5.876e+00 m²/g
BJH method cumulative adsorption surface area                                            4.704e+00 m²/g
BJH method cumulative desorption surface area                                            7.866e+00 m²/g
DFT cumulative surface area                                                              6.044e+00 m²/g
 
                                                    Pore Volume Data
 
Total pore volume for pores with Diameter
less than 202.99 nm at P/Po = 0.990373                                                   5.148e-02 cc/g
BJH method cumulative adsorption pore volume                                             5.102e-02 cc/g
BJH method cumulative desorption pore volume                                             5.234e-02 cc/g
DFT method cumulative pore volume                                                        2.739e-02 cc/g
 
                                                     Pore Size Data
 
Average pore Diameter                                                                    3.505e+01 nm
BJH method adsorption pore Diameter (Mode Dv(d))                                         6.507e+00 nm
BJH method desorption pore Diameter (Mode Dv(d))                                         3.994e+00 nm
DFT pore Diameter (Mode)                                                                 3.698e+00 nm
 
 
== Isotherm ==


                          Relative                                                  Volume @ STP
                          Pressure                                                         
                                                                                        cc/g

                             1.98460e-02                                                 1.1969
                             2.71659e-02                                                 1.2415
                             3.07388e-02                                                 1.2592
                             3.48375e-02                                                 1.2781
                             3.98551e-02                                                 1.2984
                             4.64095e-02                                                 1.3222
                             5.46055e-02                                                 1.3455
                             6.47271e-02                                                 1.3737
                             7.78455e-02                                                 1.4002
                             8.98478e-02                                                 1.4245
                             9.44816e-02                                                 1.4337
                             1.14517e-01                                                 1.4784
                             1.39225e-01                                                 1.5383
                             1.64317e-01                                                 1.5898
                             1.89270e-01                                                 1.6417
                             2.14215e-01                                                 1.6905
                             2.39234e-01                                                 1.7403
                             2.64157e-01                                                 1.7925
                             2.89204e-01                                                 1.8426
                             3.13927e-01                                                 1.9058
                             3.38723e-01                                                 1.9835
                             3.63900e-01                                                 2.0479
                             3.88857e-01                                                 2.1105
                             4.13877e-01                                                 2.1686
                             4.39031e-01                                                 2.2168
                             4.63824e-01                                                 2.2730
                             4.88746e-01                                                 2.3324
                             5.13784e-01                                                 2.3864
                             5.38768e-01                                                 2.4407
                             5.63485e-01                                                 2.5115
                             5.88517e-01                                                 2.5778
                             6.13641e-01                                                 2.6382
                             6.38267e-01                                                 2.7209
                             6.63255e-01                                                 2.7990
                             6.85318e-01                                                 3.0430
                             7.12086e-01                                                 3.1932
                             7.37258e-01                                                 3.3312
                             7.62099e-01                                                 3.4702
                             7.86704e-01                                                 3.6518
                             8.11259e-01                                                 3.8604
                             8.35356e-01                                                 4.1294
                             8.59148e-01                                                 4.4718
                             8.82533e-01                                                 4.9239
                             9.04347e-01                                                 5.5768
                             9.16854e-01                                                 6.0941
                             9.26482e-01                                                 6.6417
                             9.32644e-01                                                 7.1032
                             9.37771e-01                                                 7.5655
                             9.44483e-01                                                 8.2510
                             9.50164e-01                                                 9.1776
                             9.60347e-01                                                10.9167
                             9.67550e-01                                                12.9719
                             9.72153e-01                                                15.1042
                             9.76831e-01                                                17.5640
                             9.86264e-01                                                27.1328
                             9.90373e-01                                                33.2839
                             9.87975e-01                                                32.5842
                             9.80482e-01                                                27.6795
                             9.78817e-01                                                26.8538
                             9.75039e-01                                                25.1508
                             9.62531e-01                                                19.0167
                             9.51793e-01                                                15.7921
                             9.44230e-01                                                13.3011
                             9.29974e-01                                                11.2617
                             9.25059e-01                                                10.6613
                             9.19569e-01                                                10.0878
                             9.12798e-01                                                 9.4682
                             8.97889e-01                                                 8.3622
                             8.76015e-01                                                 7.3521
                             8.43304e-01                                                 6.1221
                             8.29227e-01                                                 5.7657
                             7.98321e-01                                                 5.1599
                             7.68798e-01                                                 4.7166
                             7.51653e-01                                                 4.5090
                             7.18608e-01                                                 4.1894
                             6.99729e-01                                                 4.1402
                             6.79725e-01                                                 4.0025
                             6.43735e-01                                                 3.7620
                             6.25574e-01                                                 3.6524
                             6.04912e-01                                                 3.5396
                             5.68213e-01                                                 3.3490
                             5.49987e-01                                                 3.2592
                             5.29309e-01                                                 3.1604
                             4.93713e-01                                                 2.9308
                             4.76613e-01                                                 2.7533
                             4.41410e-01                                                 2.5894
                             4.23335e-01                                                 2.5243
                             4.02727e-01                                                 2.4543
                             3.66337e-01                                                 2.3324
                             3.48243e-01                                                 2.2692
                             3.27595e-01                                                 2.1985
                             2.91149e-01                                                 2.0778
                             2.72987e-01                                                 2.0190
                             2.52278e-01                                                 1.9520
                             2.29192e-01                                                 1.9148
                             1.91431e-01                                                 1.8108
                             1.73000e-01                                                 1.7539
                             1.52176e-01                                                 1.6872
                             1.29845e-01                                                 1.6139
                             9.17352e-02                                                 1.4879
                             7.32471e-02                                                 1.4227
                             5.26583e-02                                                 1.3432
                             2.37128e-02                                                 1.2205
== Absolute Isotherm ==


                          Pressure                                                  Volume @ STP
                                                                                           
                            Torr                                                        cc/g

                            14.9268                                                      1.1969
                            20.4324                                                      1.2415
                            23.1197                                                      1.2592
                            26.2024                                                      1.2781
                            29.9763                                                      1.2984
                            34.9061                                                      1.3222
                            41.0705                                                      1.3455
                            48.6834                                                      1.3737
                            58.2765                                                      1.4002
                            67.2617                                                      1.4245
                            70.7306                                                      1.4337
                            85.7296                                                      1.4784
                           104.2264                                                      1.5383
                           123.0107                                                      1.5898
                           141.6909                                                      1.6417
                           160.5306                                                      1.6905
                           179.2798                                                      1.7403
                           197.9564                                                      1.7925
                           216.7266                                                      1.8426
                           235.2537                                                      1.9058
                           253.8361                                                      1.9835
                           272.7035                                                      2.0479
                           291.4059                                                      2.1105
                           310.0716                                                      2.1686
                           328.9171                                                      2.2168
                           347.4913                                                      2.2730
                           366.1626                                                      2.3324
                           384.9210                                                      2.3864
                           403.6385                                                      2.4407
                           422.1564                                                      2.5115
                           440.8769                                                      2.5778
                           459.6983                                                      2.6382
                           478.1465                                                      2.7209
                           496.8659                                                      2.7990
                           513.3937                                                      3.0430
                           533.4467                                                      3.1932
                           552.3034                                                      3.3312
                           571.1270                                                      3.4702
                           589.5668                                                      3.6518
                           607.9680                                                      3.8604
                           626.0271                                                      4.1294
                           643.8568                                                      4.4718
                           661.3823                                                      4.9239
                           677.7296                                                      5.5768
                           686.7099                                                      6.0941
                           693.9206                                                      6.6417
                           698.5362                                                      7.1032
                           702.3764                                                      7.5655
                           707.4037                                                      8.2510
                           711.8716                                                      9.1776
                           719.5005                                                     10.9167
                           724.8969                                                     12.9719
                           729.5825                                                     15.1042
                           733.0936                                                     17.5640
                           740.2443                                                     27.1328
                           743.5510                                                     33.2839
                           741.7504                                                     32.5842
                           736.1247                                                     27.6795
                           734.6281                                                     26.8538
                           731.7923                                                     25.1508
                           722.3916                                                     19.0167
                           714.3122                                                     15.7921
                           708.6364                                                     13.3011
                           698.7382                                                     11.2617
                           695.0451                                                     10.6613
                           690.9205                                                     10.0878
                           685.9369                                                      9.4682
                           674.7334                                                      8.3622
                           658.2957                                                      7.3521
                           632.5273                                                      6.1221
                           621.9687                                                      5.7657
                           598.7874                                                      5.1599
                           576.6438                                                      4.7166
                           564.4584                                                      4.5090
                           539.6428                                                      4.1894
                           525.4653                                                      4.1402
                           510.4432                                                      4.0025
                           483.4167                                                      3.7620
                           469.8433                                                      3.6524
                           454.3246                                                      3.5396
                           426.7613                                                      3.3490
                           413.0724                                                      3.2592
                           397.5421                                                      3.1604
                           370.8075                                                      2.9308
                           357.9644                                                      2.7533
                           331.5247                                                      2.5894
                           318.0088                                                      2.5243
                           302.5275                                                      2.4543
                           275.1920                                                      2.3324
                           261.5997                                                      2.2692
                           246.0884                                                      2.1985
                           218.7108                                                      2.0778
                           205.0672                                                      2.0190
                           189.5104                                                      1.9520
                           172.3351                                                      1.9148
                           143.9416                                                      1.8108
                           130.0825                                                      1.7539
                           114.4247                                                      1.6872
                            97.6331                                                      1.6139
                            68.9778                                                      1.4879
                            55.0761                                                      1.4227
                            39.5950                                                      1.3432
                            17.8392                                                      1.2205
== MBET summary ==
                                                     Slope =         590.554
                                                 Intercept =           2.109e+00
                                Correlation coefficient, r =           0.999983
                                                 C constant=         281.008
 
                                              Surface Area =           5.876 ~s/g
== Multi-Point BET ==


               Relative                            Volume @ STP                       1 / [ W((Po/P) - 1) ]
               Pressure                                                                          
                 P/Po                                  cc/g                                      

                  2.71659e-02                           1.2415                                 1.7996e+01
                  3.07388e-02                           1.2592                                 2.0152e+01
                  3.48375e-02                           1.2781                                 2.2595e+01
                  3.98551e-02                           1.2984                                 2.5579e+01
                  4.64095e-02                           1.3222                                 2.9450e+01
                  5.46055e-02                           1.3455                                 3.4347e+01
                  6.47271e-02                           1.3737                                 4.0309e+01
                  7.78455e-02                           1.4002                                 4.8238e+01
                  8.98478e-02                           1.4245                                 5.5447e+01
                  9.44816e-02                           1.4337                                 5.8228e+01
                  1.14517e-01                           1.4784                                 6.9993e+01
                  1.39225e-01                           1.5383                                 8.4127e+01
                  1.64317e-01                           1.5898                                 9.8960e+01
                  1.89270e-01                           1.6417                                 1.1378e+02
== Alpha-s summary ==
                                                     Slope =           1.964
                                         Alpha-S Intercept =           0.155 cc/g
                                   Correlation coefficient =           1.000
 
                                          Micropore volume =           0.000 cc/g
== Alpha-S method ==


            P/Po                     Volume @ STP                  Liquid Vol.                    Alpha
                                                                                                     
                                         cc/g                         cc/g                           

             1.9846e-02                   1.1969e+00                   1.8513e-03                  5.3346e-01
             2.7166e-02                   1.2415e+00                   1.9204e-03                  5.5345e-01
             3.0739e-02                   1.2592e+00                   1.9477e-03                  5.6195e-01
             3.4837e-02                   1.2781e+00                   1.9770e-03                  5.7086e-01
             3.9855e-02                   1.2984e+00                   2.0084e-03                  5.8053e-01
             4.6409e-02                   1.3222e+00                   2.0452e-03                  5.9123e-01
             5.4605e-02                   1.3455e+00                   2.0813e-03                  6.0414e-01
             6.4727e-02                   1.3737e+00                   2.1249e-03                  6.1810e-01
             7.7845e-02                   1.4002e+00                   2.1659e-03                  6.3505e-01
             8.9848e-02                   1.4245e+00                   2.2035e-03                  6.4958e-01
             9.4482e-02                   1.4337e+00                   2.2177e-03                  6.5481e-01
             1.1452e-01                   1.4784e+00                   2.2868e-03                  6.7624e-01
             1.3923e-01                   1.5383e+00                   2.3795e-03                  7.0219e-01
             1.6432e-01                   1.5898e+00                   2.4591e-03                  7.2875e-01
             1.8927e-01                   1.6417e+00                   2.5394e-03                  7.5573e-01
             2.1421e-01                   1.6905e+00                   2.6148e-03                  7.8292e-01
             2.3923e-01                   1.7403e+00                   2.6920e-03                  8.1094e-01
             2.6416e-01                   1.7925e+00                   2.7727e-03                  8.3933e-01
             2.8920e-01                   1.8426e+00                   2.8502e-03                  8.6884e-01
             3.1393e-01                   1.9058e+00                   2.9479e-03                  8.9851e-01
             3.3872e-01                   1.9835e+00                   3.0682e-03                  9.2719e-01
             3.6390e-01                   2.0479e+00                   3.1678e-03                  9.5649e-01
             3.8886e-01                   2.1105e+00                   3.2646e-03                  9.8663e-01
             4.1388e-01                   2.1686e+00                   3.3545e-03                  1.0167e+00
             4.3903e-01                   2.2168e+00                   3.4290e-03                  1.0468e+00
             4.6382e-01                   2.2730e+00                   3.5160e-03                  1.0771e+00
             4.8875e-01                   2.3324e+00                   3.6077e-03                  1.1080e+00
             5.1378e-01                   2.3864e+00                   3.6913e-03                  1.1391e+00
             5.3877e-01                   2.4407e+00                   3.7753e-03                  1.1706e+00
             5.6348e-01                   2.5115e+00                   3.8849e-03                  1.2033e+00
== BJH adsorption summary ==
 
                                              Surface Area =           4.704 ~s/g
                                               Pore Volume =           0.051 cc/g
                                            Pore ^D Dv(^p) =           6.507 ^d
 
== ^G Adsorption  ==


    Diameter        Pore Volume       Pore Surf         dV(d)            dS(d)          dV(logd)         dS(logd)
                                        Area                                                                  
       nm              cc/g             m²/g           cc/nm/g          m²/nm/g           cc/g             cc/g

       3.1790           1.0232e-04       1.2874e-01      6.3832e-04       8.0317e-01       4.6715e-03       5.8779e+00
       3.3448           1.8206e-04       2.2410e-01      4.6543e-04       5.5659e-01       3.5838e-03       4.2858e+00
       3.5228           2.1779e-04       2.6468e-01      1.9354e-04       2.1976e-01       1.5696e-03       1.7822e+00
       3.7131           2.8053e-04       3.3226e-01      3.2012e-04       3.4486e-01       2.7363e-03       2.9478e+00
       3.9177           3.4792e-04       4.0106e-01      3.1611e-04       3.2276e-01       2.8509e-03       2.9108e+00
       4.1408           3.8944e-04       4.4117e-01      1.7808e-04       1.7203e-01       1.6975e-03       1.6398e+00
       4.3848           4.2497e-04       4.7359e-01      1.3949e-04       1.2725e-01       1.4080e-03       1.2844e+00
       4.6509           5.0901e-04       5.4586e-01      3.0278e-04       2.6040e-01       3.2415e-03       2.7878e+00
       4.9456           5.6747e-04       5.9314e-01      1.8755e-04       1.5169e-01       2.1351e-03       1.7269e+00
       5.2763           5.9712e-04       6.1562e-01      8.4766e-05       6.4262e-02       1.0295e-03       7.8044e-01
       5.6444           6.8579e-04       6.7846e-01      2.2954e-04       1.6267e-01       2.9821e-03       2.1133e+00
       6.0603           7.4629e-04       7.1840e-01      1.3580e-04       8.9634e-02       1.8942e-03       1.2502e+00
       6.5073           1.2802e-03       1.0466e+00      1.1907e-03       7.3189e-01       1.7833e-02       1.0962e+01
       7.0469           1.5073e-03       1.1755e+00      3.5998e-04       2.0433e-01       5.8371e-03       3.3133e+00
       7.7145           1.6921e-03       1.2713e+00      2.6236e-04       1.3603e-01       4.6571e-03       2.4147e+00
       8.4838           1.8597e-03       1.3503e+00      2.0095e-04       9.4747e-02       3.9224e-03       1.8494e+00
       9.4059           2.1089e-03       1.4563e+00      2.4673e-04       1.0492e-01       5.3385e-03       2.2703e+00
      10.5410           2.3913e-03       1.5635e+00      2.2407e-04       8.5027e-02       5.4319e-03       2.0613e+00
      11.9662           2.7783e-03       1.6928e+00      2.4343e-04       8.1373e-02       6.6974e-03       2.2388e+00
      13.8050           3.2833e-03       1.8392e+00      2.4188e-04       7.0086e-02       7.6741e-03       2.2236e+00
      16.2760           3.9645e-03       2.0066e+00      2.3867e-04       5.8655e-02       8.9215e-03       2.1925e+00
      19.6489           4.9983e-03       2.2170e+00      2.6564e-04       5.4078e-02       1.1979e-02       2.4386e+00
      23.1620           5.8290e-03       2.3605e+00      2.6500e-04       4.5766e-02       1.4112e-02       2.4371e+00
      26.2928           6.7278e-03       2.4972e+00      2.8743e-04       4.3728e-02       1.7381e-02       2.6442e+00
      29.0884           7.4974e-03       2.6031e+00      3.1233e-04       4.2948e-02       2.0907e-02       2.8749e+00
      31.5289           8.2728e-03       2.7014e+00      3.2082e-04       4.0701e-02       2.3279e-02       2.9534e+00
      34.6526           9.4160e-03       2.8334e+00      2.9846e-04       3.4452e-02       2.3790e-02       2.7461e+00
      43.6372           1.3894e-02       3.2438e+00      3.1668e-04       2.9029e-02       3.1539e-02       2.8911e+00
      56.1730           1.7349e-02       3.4898e+00      3.1603e-04       2.2504e-02       4.0746e-02       2.9015e+00
      66.6011           2.0948e-02       3.7060e+00      3.6270e-04       2.1783e-02       5.5518e-02       3.3344e+00
      78.6102           2.5062e-02       3.9154e+00      2.9192e-04       1.4854e-02       5.2697e-02       2.6814e+00
     114.3487           4.0927e-02       4.4703e+00      2.7648e-04       9.6714e-03       7.1242e-02       2.4921e+00
     173.0131           5.1024e-02       4.7038e+00      1.6843e-04       3.8941e-03       6.6423e-02       1.5357e+00
== ^G Interpolated Adsorption ==


            Diameter                   Average         Volume         Cumulative       Surf. Area       Cumulative
            Interval                  Diameter        Increment         Volume          Increment       Surf. Area
               nm                        nm             cc/g             cc/g             m²/g             m²/g

          160.000 - 180.000            170.000           2.240e-03        2.240e-03        5.270e-02        5.270e-02
          140.000 - 160.000            150.000           3.442e-03        5.682e-03        9.179e-02        1.445e-01
          120.000 - 140.000            130.000           3.442e-03        9.124e-03        1.059e-01        2.504e-01
          100.000 - 120.000            110.000           7.342e-03        1.647e-02        2.670e-01        5.174e-01
           80.000 - 100.000             90.000           8.878e-03        2.534e-02        3.946e-01        9.120e-01
           60.000 - 80.000              70.000           7.010e-03        3.235e-02        4.006e-01        1.313e+00
           40.000 - 60.000              50.000           6.589e-03        3.894e-02        5.271e-01        1.840e+00
           20.000 - 40.000              30.000           7.000e-03        4.594e-02        9.333e-01        2.773e+00
           18.000 - 20.000              19.000           5.884e-04        4.653e-02        1.239e-01        2.897e+00
           16.000 - 18.000              17.000           6.045e-04        4.714e-02        1.422e-01        3.039e+00
           14.000 - 16.000              15.000           5.514e-04        4.769e-02        1.470e-01        3.186e+00
           12.000 - 14.000              13.000           5.494e-04        4.824e-02        1.691e-01        3.355e+00
           10.000 - 12.000              11.000           5.309e-04        4.877e-02        1.931e-01        3.548e+00
            8.000 - 10.000               9.000           5.024e-04        4.927e-02        2.233e-01        3.771e+00
            6.000 - 8.000                7.000           1.017e-03        5.029e-02        5.810e-01        4.352e+00
            4.000 - 6.000                5.000           3.743e-04        5.066e-02        2.994e-01        4.652e+00
            2.000 - 4.000                3.000           2.609e-04        5.092e-02        3.479e-01        5.000e+00
== BJH desorption summary ==
 
                                              Surface Area =           7.866 ~s/g
                                               Pore Volume =           0.052 cc/g
                                            Pore ^D Dv(^p) =           3.994 ^d
 
== ^G Desorption  ==


    Diameter        Pore Volume       Pore Surf         dV(d)            dS(d)          dV(logd)         dS(logd)
                                        Area                                                                  
       nm              cc/g             m²/g           cc/nm/g          m²/nm/g           cc/g             cc/g

       3.2334           1.3177e-04       1.6301e-01      5.5221e-04       6.8312e-01       4.1094e-03       5.0837e+00
       3.4255           2.0393e-04       2.4727e-01      4.9543e-04       5.7851e-01       3.9071e-03       4.5624e+00
       3.5658           2.7747e-04       3.2977e-01      5.4507e-04       6.1144e-01       4.4748e-03       5.0197e+00
       3.7758           5.4527e-04       6.1347e-01      9.3958e-04       9.9537e-01       8.1649e-03       8.6497e+00
       3.9936           1.0176e-03       1.0866e+00      3.1362e-03       3.1412e+00       2.8836e-02       2.8882e+01
       4.2409           1.4910e-03       1.5330e+00      1.3762e-03       1.2980e+00       1.3431e-02       1.2668e+01
       4.5238           1.6386e-03       1.6636e+00      6.6547e-04       5.8842e-01       6.9305e-03       6.1280e+00
       4.7404           1.7702e-03       1.7746e+00      6.2286e-04       5.2558e-01       6.7975e-03       5.7358e+00
