Repository: IDAnton/isotherm-analyzer

File: data/reports/AY23-55 PK_BYA_5_600_2866-ASMS_St3_2023_03_21_01 (Multi-Point BET).txt
                         Quantachrome ASWin™ - Automated Gas Sorption Data
                                     Acquisition and Reduction
                                ©1994-2013, Quantachrome Instruments
                                            version 2.02

Analysis                                          Report
Operator:      Ayupov         Date:3/21/2023      Operator: Ayupov              Date:2023/04/11
Sample ID:     AY23-55 PK_BYA_5_600Filename:      AY23-55 PK_BYA_5_600_2866-ASMS_St3_2023_03_21_01.QPS
Sample Desc:   Maslonkin           Comment:        
Outgas Time:   27.0 hrs            Outgas Temp:   300.0 °C            Sample Weight: 0.1351 g
Analysis gas:  Nitrogen            Molec. Wt:     28.0134 g           Non-ideality:  6.58e-05 1/Torr
Analysis Time: 1137.5 min          Instrument:    Autosorb Station 3  Bath temp.:    77.3 K
                                     Data Reduction Parameters
               Thermal Transpiration: offEff. mol. diameter (D): 3.54 ÅEff. cell stem diam. (d): 4.0000 mm
 
Adsorbate      Nitrogen                 Temperature    77.350K
               Molec. Wt.: 28.013       Cross Section: 16.200  Å²     Liquid Density: 0.808  g/cc

            Relative                      Volume @ STP                1 / [ W((Po/P) - 1) ]
            Pressure                                                             
              P/Po                            cc/g                               

               1.01284e-02                    40.8989                          2.0017e-01
               1.86026e-02                    44.2983                          3.4237e-01
               2.54445e-02                    46.2995                          4.5119e-01
               3.10336e-02                    47.6861                          5.3738e-01
               3.65335e-02                    48.8865                          6.2061e-01
               4.29785e-02                    50.1921                          7.1589e-01

                                                BET summary
                                           Slope =        15.676
                                       Intercept =         4.757e-02
                      Correlation coefficient, r =         0.999685
                                       C constant=       330.557
 
                                    Surface Area =       221.481 m²/g

File: data/reports/AY23-56 PK_BYA_5_500_2867-ASMS_St4_2023_03_21_01 (Multi-Point BET).txt
version https://git-lfs.github.com/spec/v1
oid sha256:3cdfa06eec8ce2b63607411f450fdd64b24ec180a9443ac2f1e764b46942b2db
size 2342

File: data/reports/AY23-77 M20xNA_2880-ASMS_St1_2023_03_27_01_report_01.txt
version https://git-lfs.github.com/spec/v1
oid sha256:e9507222ad941712f57961e9207eaf00c48921d675711255b2d1a8cf3692f8d7
size 86094

File: data/reports/AY23-78 M20xNA-300_2879-ASMS_St4_2023_03_27_01_report_01.txt (part 1 of 2)
== Analysis Data ==
                                               Administrative information

Analysis performed on:                                                        3/27/2023
Analysis performed by:                                                        Ayupov
Comments:                                                                      
Instrument:                                                                   AS6KR/MP Station: 4
Instrument version:                                                           n/a
Software version:                                                             2.02
 
                                                  Sample ifnformation

Id:                                                                           AY23-78 M20xNA-300
Description:                                                                  Lebedewa
Weight:                                                                       0.0577 g
 
                                             Sample preparation information

Outgas time:                                                                  2.0 hrs
Outgas temperature:                                                           300.0 C
 
                                                  Analysis information

Analysis gas:                                                                 Nitrogen
Cross Section Area:                                                           16.2 
Molecular weight:                                                             28.0134 
Non-ideality correction:                                                      6.58e-05 
Ambient temperature:                                                          300 K
Pressure tolerance band:                                                      0
Equilibration time:                                                           1
== Data Reduction Parameters ==
                  Thermal Transpiration: off    Eff. mol. diameter (D): 3.54 Å      Eff. cell stem diam. (d): 4.0000 mm
Adsorbate         Nitrogen                      Temperature       77.350K
                  Molec. Wt.: 28.013            Cross Section:    16.200  Å²        Liquid Density:   0.808  g/cc
                  Contact Angle: 0.0  degrees   Surf. Tension:    8.850  erg/cm²
                  Critical Temp.: 126.200  K    Critical Press.:  33.500  atm       SuperCritic. K.:  1.000
                  Avg. Diameter:0.300  nm       Polarizability:   1.460  (cc/molec) x 10-24Magn. Suscept.:2.000
                  Molec. Density6.700  (mol/cm²)x1014
Adsorbent         Oxygen/Zeolite
== Volume/Area summary ==
                                                   Surface Area Data
 
MultiPoint BET                                                                           3.474e+02 m²/g
BJH method cumulative adsorption surface area                                            3.035e+02 m²/g
BJH method cumulative desorption surface area                                            3.569e+02 m²/g
DFT cumulative surface area                                                              3.368e+02 m²/g
 
                                                    Pore Volume Data
 
Total pore volume for pores with Diameter
less than 3194.41 nm at P/Po = 0.999400                                                  1.453e+00 cc/g
BJH method cumulative adsorption pore volume                                             1.435e+00 cc/g
BJH method cumulative desorption pore volume                                             1.459e+00 cc/g
DFT method cumulative pore volume                                                        1.397e+00 cc/g
 
                                                     Pore Size Data
 
Average pore Diameter                                                                    1.674e+01 nm
BJH method adsorption pore Diameter (Mode Dv(d))                                         3.150e+00 nm
BJH method desorption pore Diameter (Mode Dv(d))                                         3.075e+00 nm
DFT pore Diameter (Mode)                                                                 1.286e+01 nm
 
 
== Isotherm ==


                          Relative                                                  Volume @ STP
                          Pressure                                                         
                                                                                        cc/g

                             5.75872e-03                                                57.8072
                             7.15287e-03                                                59.1885
                             8.52283e-03                                                60.2453
                             1.01328e-02                                                61.2889
                             2.22066e-02                                                66.0371
                             2.87195e-02                                                67.8518
                             3.35896e-02                                                69.0337
                             3.87100e-02                                                70.1506
                             4.51211e-02                                                71.4434
                             5.31328e-02                                                72.9082
                             6.31023e-02                                                74.6079
                             7.57995e-02                                                76.6253
                             8.78887e-02                                                78.5118
                             9.33843e-02                                                79.3531
                             1.11866e-01                                                82.1476
                             1.35950e-01                                                85.6680
                             1.60771e-01                                                89.3095
                             1.85670e-01                                                92.9932
                             2.10546e-01                                                96.7363
                             2.35339e-01                                               100.5893
                             2.60077e-01                                               104.6068
                             2.84878e-01                                               108.7732
                             3.09695e-01                                               113.0114
                             3.34563e-01                                               117.3891
                             3.59404e-01                                               121.7819
                             3.84274e-01                                               126.2471
                             4.09292e-01                                               130.6220
                             4.34317e-01                                               134.9031
                             4.59197e-01                                               139.2556
                             4.84075e-01                                               143.6214
                             5.09189e-01                                               147.9150
                             5.34048e-01                                               152.2764
                             5.58569e-01                                               156.9172
                             5.83360e-01                                               161.7355
                             6.07952e-01                                               166.8469
                             6.32520e-01                                               172.1979
                             6.56496e-01                                               178.4010
                             6.80799e-01                                               185.0353
                             7.04705e-01                                               192.5879
                             7.28460e-01                                               201.1413
                             7.51916e-01                                               210.8003
                             7.81180e-01                                               226.0822
                             7.99782e-01                                               237.6201
                             8.29253e-01                                               260.9942
                             8.50365e-01                                               284.5290
                             8.76460e-01                                               322.7406
                             8.96743e-01                                               367.9252
                             9.08894e-01                                               407.5599
                             9.23673e-01                                               461.8944
                             9.26377e-01                                               476.5106
                             9.36891e-01                                               552.7158
                             9.49939e-01                                               647.9944
                             9.57823e-01                                               738.2591
                             9.67357e-01                                               837.9212
                             9.70613e-01                                               867.7421
                             9.77052e-01                                               906.9236
                             9.94538e-01                                               930.2239
                             9.99400e-01                                               939.6151
                             9.84740e-01                                               928.1076
                             9.74599e-01                                               925.4231
                             9.67675e-01                                               921.8945
                             9.62225e-01                                               917.4919
                             9.57849e-01                                               910.9475
                             9.54735e-01                                               901.6387
                             9.44678e-01                                               839.2256
                             9.33952e-01                                               727.2402
                             9.27496e-01                                               660.5348
                             9.22570e-01                                               621.8396
                             9.03974e-01                                               497.6557
                             8.77719e-01                                               391.6251
                             8.54923e-01                                               334.8238
                             8.28940e-01                                               292.3613
                             8.00311e-01                                               261.4640
                             7.75406e-01                                               240.6800
                             7.46903e-01                                               223.0285
                             7.26060e-01                                               212.4648
                             7.01727e-01                                               202.1768
                             6.75672e-01                                               193.1978
                             6.49198e-01                                               185.1712
                             6.22313e-01                                               178.2925
                             5.95814e-01                                               172.1302
                             5.69602e-01                                               166.5317
                             5.43576e-01                                               161.3868
                             5.17574e-01                                               156.7457
                             5.02533e-01                                               154.0742
                             4.71872e-01                                               148.6928
                             4.44104e-01                                               143.8048
                             4.18238e-01                                               138.7481
                             3.92900e-01                                               133.6096
                             3.67460e-01                                               128.7254
                             3.52630e-01                                               125.8206
                             3.22032e-01                                               120.0094
                             2.93998e-01                                               114.8802
                             2.67405e-01                                               110.0540
                             2.52184e-01                                               107.3126
                             2.21045e-01                                               102.0373
                             1.93024e-01                                                97.3367
                             1.77259e-01                                                94.7748
                             1.45692e-01                                                89.6802
                             1.28963e-01                                                87.0073
                             9.64150e-02                                                81.6967
                             6.79031e-02                                                76.9420
                             5.25722e-02                                                74.1290
                             2.80875e-02                                                68.6134
== Absolute Isotherm ==


                          Pressure                                                  Volume @ STP
                                                                                           
                            Torr                                                        cc/g

                             4.3867                                                     57.8072
                             5.4497                                                     59.1885
                             6.4947                                                     60.2453
                             7.7254                                                     61.2889
                            16.9306                                                     66.0371
                            21.9075                                                     67.8518
                            25.6224                                                     69.0337
                            29.5283                                                     70.1506
                            34.4267                                                     71.4434
                            40.5395                                                     72.9082
                            48.1461                                                     74.6079
                            57.8677                                                     76.6253
                            67.0970                                                     78.5118
                            71.2925                                                     79.3531
                            85.4021                                                     82.1476
                           103.7995                                                     85.6680
                           122.7507                                                     89.3095
                           141.7613                                                     92.9932
                           160.7543                                                     96.7363
                           179.6839                                                    100.5893
                           198.5720                                                    104.6068
                           217.4615                                                    108.7732
                           236.4055                                                    113.0114
                           255.3886                                                    117.3891
                           274.3510                                                    121.7819
                           293.3359                                                    126.2471
                           312.4328                                                    130.6220
                           331.5358                                                    134.9031
                           350.7509                                                    139.2556
                           369.7537                                                    143.6214
                           388.9361                                                    147.9150
                           407.9245                                                    152.2764
                           426.6544                                                    156.9172
                           445.5906                                                    161.7355
                           464.3749                                                    166.8469
                           483.1678                                                    172.1979
                           501.4824                                                    178.4010
                           520.0470                                                    185.0353
                           538.3079                                                    192.5879
                           556.4538                                                    201.1413
                           574.3671                                                    210.8003
                           596.7214                                                    226.0822
                           610.9308                                                    237.6201
                           633.5022                                                    260.9942
                           649.6304                                                    284.5290
                           669.5888                                                    322.7406
                           685.0840                                                    367.9252
                           694.5343                                                    407.5599
                           705.5663                                                    461.8944
                           707.6314                                                    476.5106
                           715.6629                                                    552.7158
                           724.5329                                                    647.9944
                           730.2245                                                    738.2591
                           737.1256                                                    837.9212
                           739.7240                                                    867.7421
                           744.6318                                                    906.9236
                           758.3019                                                    930.2239
                           762.0089                                                    939.6151
                           750.8315                                                    928.1076
                           743.0987                                                    925.4231
                           737.5368                                                    921.8945
                           733.3828                                                    917.4919
                           730.0477                                                    910.9475
                           727.6741                                                    901.6387
                           720.2151                                                    839.2256
                           712.2639                                                    727.2402
                           707.0273                                                    660.5348
                           703.2889                                                    621.8396
                           689.4704                                                    497.6557
                           668.8045                                                    391.6251
                           651.8220                                                    334.8238
                           632.0114                                                    292.3613
                           610.2877                                                    261.4640
                           591.2959                                                    240.6800
                           569.2002                                                    223.0285
                           553.3160                                                    212.4648
                           534.7727                                                    202.1768
                           514.9791                                                    193.1978
                           494.8013                                                    185.1712
                           474.3098                                                    178.2925
                           453.9714                                                    172.1302
                           433.9994                                                    166.5317
                           414.1697                                                    161.3868
                           394.3574                                                    156.7457
                           382.9600                                                    154.0742
                           359.5942                                                    148.6928
                           338.4336                                                    143.8048
                           318.7221                                                    138.7481
                           299.4134                                                    133.6096
                           279.8042                                                    128.7254
                           268.5123                                                    125.8206
                           245.2127                                                    120.0094
                           223.8667                                                    114.8802
                           203.6605                                                    110.0540
                           192.0680                                                    107.3126
                           168.3517                                                    102.0373
                           147.0109                                                     97.3367
                           135.0036                                                     94.7748
                           110.9614                                                     89.6802
                            98.2176                                                     87.0073
                            73.4292                                                     81.6967
                            51.7146                                                     76.9420
                            40.0387                                                     74.1290
                            21.3760                                                     68.6134
== MBET summary ==
                                                     Slope =           9.910
                                                 Intercept =           1.154e-01
                                Correlation coefficient, r =           0.999964
                                                 C constant=          86.908
 
                                              Surface Area =         347.387 ~s/g
== Multi-Point BET ==


               Relative                            Volume @ STP                       1 / [ W((Po/P) - 1) ]
               Pressure                                                                          
                 P/Po                                  cc/g                                      

                  7.57995e-02                          76.6253                                 8.5640e-01
                  8.78887e-02                          78.5118                                 9.8198e-01
                  9.33843e-02                          79.3531                                 1.0386e+00
                  1.11866e-01                          82.1476                                 1.2268e+00
                  1.35950e-01                          85.6680                                 1.4695e+00
                  1.60771e-01                          89.3095                                 1.7163e+00
                  1.85670e-01                          92.9932                                 1.9617e+00
                  2.10546e-01                          96.7363                                 2.2059e+00
                  2.35339e-01                         100.5893                                 2.4481e+00
                  2.60077e-01                         104.6068                                 2.6885e+00
                  2.84878e-01                         108.7732                                 2.9303e+00
== Alpha-s summary ==
                                                     Slope =          94.063
                                         Alpha-S Intercept =          15.276 cc/g
                                   Correlation coefficient =           1.000
 
                                          Micropore volume =           0.024 cc/g
== Alpha-S method ==


            P/Po                     Volume @ STP                  Liquid Vol.                    Alpha
                                                                                                     
                                         cc/g                         cc/g                           

             5.7587e-03                   5.7807e+01                   8.9417e-02                  4.5234e-01
             7.1529e-03                   5.9189e+01                   9.1554e-02                  4.6670e-01
             8.5228e-03                   6.0245e+01                   9.3188e-02                  4.7780e-01
             1.0133e-02                   6.1289e+01                   9.4803e-02                  4.8942e-01
== BJH adsorption summary ==
 
                                              Surface Area =         303.467 ~s/g
                                               Pore Volume =           1.435 cc/g
                                            Pore ^D Dv(^p) =           3.150 ^d
 
== ^G Adsorption  ==


    Diameter        Pore Volume       Pore Surf         dV(d)            dS(d)          dV(logd)         dS(logd)
                                        Area                                                                  
       nm              cc/g             m²/g           cc/nm/g          m²/nm/g           cc/g             cc/g

       3.1500           8.9980e-03       1.1426e+01      5.6962e-02       7.2333e+01       4.1307e-01       5.2453e+02
       3.3136           1.7094e-02       2.1044e+01      4.9440e-02       6.0018e+01       3.7566e-01       4.5526e+02
       3.4889           2.4770e-02       2.9565e+01      4.4556e-02       5.1818e+01       3.5469e-01       4.1029e+02
       3.6764           3.1928e-02       3.7000e+01      3.9664e-02       4.4462e+01       3.2935e-01       3.6524e+02
       3.8782           3.9238e-02       4.4618e+01      3.5277e-02       3.7392e+01       3.1003e-01       3.2484e+02
       4.0980           4.6370e-02       5.1630e+01      3.1601e-02       3.1657e+01       2.9407e-01       2.9098e+02
       4.3376           5.3480e-02       5.8213e+01      2.8778e-02       2.7209e+01       2.8404e-01       2.6498e+02
       4.5972           6.0588e-02       6.4392e+01      2.6052e-02       2.3173e+01       2.7354e-01       2.3988e+02
       4.8833           6.8028e-02       7.0417e+01      2.4389e-02       2.0258e+01       2.7462e-01       2.2456e+02
       5.2014           7.5957e-02       7.6417e+01      2.3280e-02       1.8125e+01       2.8000e-01       2.1434e+02
       5.5557           8.4653e-02       8.2543e+01      2.2676e-02       1.6495e+01       2.9245e-01       2.0877e+02
       5.9498           9.4290e-02       8.8830e+01      2.2032e-02       1.4890e+01       3.0632e-01       2.0283e+02
       6.3957           1.0514e-01       9.5379e+01      2.1726e-02       1.3638e+01       3.2586e-01       2.0000e+02
       6.9062           1.1861e-01       1.0272e+02      2.1791e-02       1.2609e+01       3.5597e-01       2.0058e+02
       7.4919           1.3379e-01       1.1039e+02      2.2067e-02       1.1776e+01       3.9282e-01       2.0311e+02
       8.1730           1.5338e-01       1.1916e+02      2.1998e-02       1.0675e+01       4.3299e-01       2.0242e+02
       9.1023           1.7756e-01       1.2886e+02      2.2572e-02       9.8857e+00       4.9696e-01       2.0768e+02
      10.1049           2.0982e-01       1.4012e+02      2.2866e-02       8.9614e+00       5.6848e-01       2.1032e+02
      11.4310           2.5187e-01       1.5287e+02      2.3433e-02       8.0988e+00       6.7064e-01       2.1547e+02
      13.1600           3.0207e-01       1.6648e+02      2.4421e-02       7.3666e+00       8.1116e-01       2.2455e+02
      15.4315           3.6260e-01       1.8074e+02      2.4460e-02       6.4634e+00       9.3091e-01       2.2486e+02
      18.4575           4.2412e-01       1.9444e+02      2.5264e-02       5.7864e+00       1.1080e+00       2.3229e+02
      21.3455           4.9974e-01       2.0876e+02      2.6436e-02       5.2332e+00       1.3289e+00       2.4307e+02
      24.7500           5.9369e-01       2.2393e+02      2.5857e-02       4.4767e+00       1.4704e+00       2.3766e+02
      27.3409           7.0082e-01       2.3865e+02      2.5570e-02       3.8742e+00       1.6667e+00       2.3505e+02
      30.0564           8.2114e-01       2.5265e+02      2.3740e-02       3.2134e+00       1.7411e+00       2.1818e+02
      36.3617           9.3846e-01       2.6517e+02      2.0831e-02       2.5281e+00       1.7095e+00       1.9143e+02
      44.0904           1.0514e+00       2.7592e+02      1.8036e-02       2.0196e+00       1.6126e+00       1.6574e+02
      54.5187           1.1658e+00       2.8621e+02      1.4067e-02       1.4364e+00       1.3702e+00       1.2916e+02
      64.5919           1.2625e+00       2.9385e+02      9.6250e-03       8.4517e-01       1.0655e+00       8.8321e+01
      77.1816           1.3638e+00       3.0100e+02      4.8960e-03       3.2413e-01       6.9779e-01       4.4889e+01
     220.9017           1.4129e+00       3.0322e+02      1.2534e-03       6.3310e-02       2.3861e-01       1.1427e+01
    1774.8746           1.4351e+00       3.0347e+02      5.1566e-06       1.1621e-05       1.5350e-02       3.4594e-02
== ^G Interpolated Adsorption ==


            Diameter                   Average         Volume         Cumulative       Surf. Area       Cumulative
            Interval                  Diameter        Increment         Volume          Increment       Surf. Area
               nm                        nm             cc/g             cc/g             m²/g             m²/g

          180.000 - 200.000            190.000           6.837e-03        6.837e-03        1.439e-01        1.439e-01
          160.000 - 180.000            170.000           6.837e-03        1.367e-02        1.609e-01        3.048e-01
          140.000 - 160.000            150.000           6.837e-03        2.051e-02        1.823e-01        4.871e-01
          120.000 - 140.000            130.000           6.837e-03        2.735e-02        2.104e-01        6.975e-01
          100.000 - 120.000            110.000           6.837e-03        3.419e-02        2.486e-01        9.461e-01
           80.000 - 100.000             90.000           6.837e-03        4.102e-02        3.039e-01        1.250e+00
           60.000 - 80.000              70.000           1.463e-01        1.873e-01        8.360e+00        9.610e+00
           40.000 - 60.000              50.000           2.268e-01        4.141e-01        1.814e+01        2.775e+01
           20.000 - 40.000              30.000           5.271e-01        9.412e-01        7.028e+01        9.803e+01
           18.000 - 20.000              19.000           4.969e-02        9.909e-01        1.046e+01        1.085e+02
           16.000 - 18.000              17.000           4.067e-02        1.032e+00        9.569e+00        1.181e+02
           14.000 - 16.000              15.000           4.970e-02        1.081e+00        1.325e+01        1.313e+02
           12.000 - 14.000              13.000           5.607e-02        1.137e+00        1.725e+01        1.486e+02
           10.000 - 12.000              11.000           6.194e-02        1.199e+00        2.252e+01        1.711e+02
            8.000 - 10.000               9.000           5.804e-02        1.257e+00        2.580e+01        1.969e+02
            6.000 - 8.000                7.000           5.289e-02        1.310e+00        3.023e+01        2.271e+02
            4.000 - 6.000                5.000           5.232e-02        1.363e+00        4.186e+01        2.690e+02
            2.000 - 4.000                3.000           3.419e-02        1.397e+00        4.559e+01        3.146e+02
== BJH desorption summary ==
 
                                              Surface Area =         356.912 ~s/g
                                               Pore Volume =           1.459 cc/g
                                            Pore ^D Dv(^p) =           3.075 ^d
 
== ^G Desorption  ==


    Diameter        Pore Volume       Pore Surf         dV(d)            dS(d)          dV(logd)         dS(logd)
                                        Area                                                                  
       nm              cc/g             m²/g           cc/nm/g          m²/nm/g           cc/g             cc/g

       3.0754           5.4185e-03       7.0477e+00      5.9184e-02       7.6978e+01       4.1906e-01       5.4506e+02
       3.2036           1.4314e-02       1.7958e+01      5.5036e-02       6.8622e+01       4.0707e-01       5.0681e+02
       3.3738           2.2675e-02       2.7572e+01      4.7707e-02       5.7317e+01       3.6734e-01       4.3931e+02
       3.5578           2.9530e-02       3.4993e+01      4.0604e-02       4.7296e+01       3.2417e-01       3.7390e+02
       3.7660           3.6354e-02       4.2487e+01      3.4788e-02       3.8681e+01       2.9120e-01       3.2033e+02
       4.0141           4.2801e-02       4.9166e+01      3.0166e-02       3.1763e+01       2.6710e-01       2.7777e+02
       4.2223           4.8860e-02       5.5014e+01      2.5364e-02       2.4961e+01       2.4061e-01       2.3354e+02
       4.4293           5.4780e-02       6.0296e+01      2.1874e-02       1.9970e+01       2.2380e-01       2.0140e+02
       4.7134           6.0975e-02       6.5416e+01      2.0415e-02       1.7395e+01       2.2403e-01       1.8796e+02
       5.0309           6.7790e-02       7.0592e+01      2.0052e-02       1.5919e+01       2.3686e-01       1.8462e+02
       5.3904           7.5961e-02       7.6404e+01      2.0109e-02       1.4849e+01       2.5599e-01       1.8512e+02
       5.8035           8.5654e-02       8.2778e+01      2.1000e-02       1.4368e+01       2.8938e-01       1.9333e+02
       6.2767           9.6896e-02       8.9619e+01      2.1925e-02       1.3817e+01       3.2860e-01       2.0183e+02
       6.8169           1.1135e-01       9.7574e+01      2.3059e-02       1.3347e+01       3.7699e-01       2.1224e+02
       7.4218           1.2991e-01       1.0681e+02      2.4764e-02       1.3074e+01       4.4575e-01       2.2791e+02
       8.0550           1.5508e-01       1.1794e+02      2.6557e-02       1.2769e+01       5.2838e-01       2.4436e+02
       8.8963           1.8986e-01       1.3142e+02      2.8687e-02       1.2357e+01       6.4428e-01       2.6390e+02
       9.9964           2.3809e-01       1.4772e+02      3.1440e-02       1.2021e+01       8.0746e-01       2.8914e+02
      11.4337           3.1273e-01       1.6877e+02      3.4296e-02       1.1444e+01       1.0292e+00       3.1520e+02
      13.3623           4.1839e-01       1.9419e+02      3.7212e-02       1.0677e+01       1.3285e+00       3.4186e+02
      15.7288           5.3022e-01       2.1925e+02      3.9178e-02       9.7601e+00       1.6212e+00       3.5998e+02
      19.2709           6.5467e-01       2.4464e+02      4.1349e-02       8.8626e+00       1.9715e+00       3.7998e+02
      24.0034           8.0082e-01       2.7079e+02      4.1907e-02       7.8773e+00       2.2480e+00       3.8509e+02
      27.3633           9.5194e-01       2.9519e+02      3.8718e-02       6.5114e+00       2.2782e+00       3.5576e+02
      29.5675           1.0902e+00       3.1592e+02      3.3595e-02       5.0835e+00       2.1453e+00       3.0869e+02
      33.7971           1.2015e+00       3.3083e+02      2.7517e-02       3.7825e+00       1.8990e+00       2.5298e+02
      40.6376           1.2804e+00       3.4024e+02      2.0930e-02       2.6726e+00       1.5460e+00       1.9253e+02
      46.1818           1.3499e+00       3.4820e+02      1.5047e-02       1.8080e+00       1.1806e+00       1.3837e+02
      50.4696           1.4022e+00       3.5377e+02      8.3911e-03       9.0625e-01       7.2986e-01       7.7098e+01
      57.5152           1.4276e+00       3.5586e+02      3.2924e-03       3.0271e-01       3.3582e-01       3.0250e+01
      70.0800           1.4376e+00       3.5653e+02      7.0042e-04       5.1351e-02       9.1962e-02       6.4332e+00
     103.6403           1.4452e+00       3.5683e+02      1.5455e-04       8.1701e-03       3.0952e-02       1.4051e+00
    1661.7016           1.4586e+00       3.5691e+02      5.8410e-06       1.4060e-05       1.2846e-02       3.0922e-02
== ^G Interpolated Desorption ==


            Diameter                   Average         Volume         Cumulative       Surf. Area       Cumulative
            Interval                  Diameter       Incremen t         Volume          Increment       Surf. Area
               nm                        nm             cc/g             cc/g             m²/g             m²/g

          180.000 - 200.000            190.000           1.724e-04        1.724e-04        3.630e-03        3.630e-03
          160.000 - 180.000            170.000           1.724e-04        3.448e-04        4.057e-03        7.687e-03
