Repository: IDAnton/isotherm-analyzer

File: data/reports/AY23-80 M20xNA-500_2881-ASMS_St2_2023_03_27_01_report_01.txt (part 1 of 2)
== Analysis Data ==
                                               Administrative information

Analysis performed on:                                                        3/27/2023
Analysis performed by:                                                        Ayupov
Comments:                                                                      
Instrument:                                                                   AS6KR/MP Station: 2
Instrument version:                                                           n/a
Software version:                                                             2.02
 
                                                  Sample ifnformation

Id:                                                                           AY23-80 M20xNA-500
Description:                                                                  Lebedewa
Weight:                                                                       0.0575 g
 
                                             Sample preparation information

Outgas time:                                                                  5.3 hrs
Outgas temperature:                                                           300.0 C
 
                                                  Analysis information

Analysis gas:                                                                 Nitrogen
Cross Section Area:                                                           16.2 
Molecular weight:                                                             28.0134 
Non-ideality correction:                                                      6.58e-05 
Ambient temperature:                                                          300 K
Pressure tolerance band:                                                      0
Equilibration time:                                                           1
== Data Reduction Parameters ==
                  Thermal Transpiration: off    Eff. mol. diameter (D): 3.54 Å      Eff. cell stem diam. (d): 4.0000 mm
t-Method          Calc. method: Halsey
Alpha-s method    Std. isotherm: CABOT_BP_280   P / Po :          0.40
BJH/DH method     Moving pt. avg.: 7            Ignoring P-tags below 0.35 P/Po
DA Method         Incr. E:    500.000           Incr. n:          0.100             Interact. Const. (K): 2.960nm³ x kJ / mol
DR method         Affinity coefficient (ß): 0.3300
Adsorbate         Nitrogen                      Temperature       77.350K
                  Molec. Wt.: 28.013            Cross Section:    16.200  Å²        Liquid Density:   0.808  g/cc
                  Contact Angle: 0.0  degrees   Surf. Tension:    8.850  erg/cm²
                  Critical Temp.: 126.200  K    Critical Press.:  33.500  atm       SuperCritic. K.:  1.000
                  Avg. Diameter:0.300  nm       Polarizability:   1.460  (cc/molec) x 10-24Magn. Suscept.:2.000
                  Molec. Density6.700  (mol/cm²)x1014
Adsorbent         Oxygen/Zeolite
== Volume/Area summary ==
                                                   Surface Area Data
 
MultiPoint BET                                                                           3.577e+02 m²/g
BJH method cumulative adsorption surface area                                            3.054e+02 m²/g
BJH method cumulative desorption surface area                                            3.618e+02 m²/g
DFT cumulative surface area                                                              3.479e+02 m²/g
 
                                                    Pore Volume Data
 
Total pore volume for pores with Diameter
less than 1830.61 nm at P/Po = 0.998951                                                  1.484e+00 cc/g
BJH method cumulative adsorption pore volume                                             1.461e+00 cc/g
BJH method cumulative desorption pore volume                                             1.486e+00 cc/g
DFT method cumulative pore volume                                                        1.426e+00 cc/g
 
                                                     Pore Size Data
 
Average pore Diameter                                                                    1.660e+01 nm
BJH method adsorption pore Diameter (Mode Dv(d))                                         3.146e+00 nm
BJH method desorption pore Diameter (Mode Dv(d))                                         3.211e+00 nm
DFT pore Diameter (Mode)                                                                 1.286e+01 nm
 
 
== Isotherm ==


                          Relative                                                  Volume @ STP
                          Pressure                                                         
                                                                                        cc/g

                             5.45636e-03                                                59.3055
                             6.61388e-03                                                60.6521
                             8.67976e-03                                                62.4721
                             1.01869e-02                                                63.5204
                             2.18618e-02                                                68.5953
                             2.85359e-02                                                70.5519
                             3.34608e-02                                                71.8255
                             3.86105e-02                                                72.9920
                             4.50336e-02                                                74.3387
                             5.29993e-02                                                75.8722
                             6.29455e-02                                                77.6324
                             7.55942e-02                                                79.7175
                             8.77518e-02                                                81.5953
                             9.33567e-02                                                82.4610
                             1.11659e-01                                                85.2808
                             1.35597e-01                                                88.9086
                             1.60399e-01                                                92.6057
                             1.85374e-01                                                96.2952
                             2.10253e-01                                               100.0855
                             2.34878e-01                                               104.0337
                             2.59687e-01                                               108.1445
                             2.84489e-01                                               112.3339
                             3.09263e-01                                               116.6150
                             3.34109e-01                                               120.9827
                             3.58876e-01                                               125.4686
                             3.83671e-01                                               130.1724
                             4.08763e-01                                               134.6721
                             4.33791e-01                                               139.1068
                             4.58895e-01                                               143.4639
                             4.83393e-01                                               147.9571
                             5.08538e-01                                               152.4244
                             5.33538e-01                                               156.8472
                             5.58333e-01                                               161.3403
                             5.82653e-01                                               166.2782
                             6.07490e-01                                               171.4202
                             6.32112e-01                                               176.8116
                             6.56283e-01                                               182.6926
                             6.80355e-01                                               189.2215
                             7.03752e-01                                               196.8916
                             7.27818e-01                                               205.1387
                             7.51296e-01                                               214.6687
                             7.81560e-01                                               230.3543
                             7.99684e-01                                               240.8276
                             8.25706e-01                                               260.7585
                             8.50030e-01                                               286.5979
                             8.75062e-01                                               322.2748
                             9.00484e-01                                               379.6667
                             9.05125e-01                                               393.6628
                             9.15229e-01                                               429.5829
                             9.22369e-01                                               454.9736
                             9.26380e-01                                               477.3554
                             9.36563e-01                                               532.0576
                             9.47223e-01                                               622.3261
                             9.56915e-01                                               706.8163
                             9.66719e-01                                               819.3504
                             9.70070e-01                                               868.6879
                             9.78214e-01                                               928.2497
                             9.85699e-01                                               950.8883
                             9.98951e-01                                               959.5689
                             9.87830e-01                                               956.1325
                             9.76951e-01                                               952.9382
                             9.69793e-01                                               948.6661
                             9.64491e-01                                               943.6112
                             9.59888e-01                                               936.5748
                             9.51609e-01                                               900.8225
                             9.44582e-01                                               834.4352
                             9.33944e-01                                               718.2456
                             9.29472e-01                                               672.2605
                             9.23853e-01                                               628.9752
                             9.13794e-01                                               553.1617
                             9.04409e-01                                               505.3262
                             8.79574e-01                                               399.8976
                             8.52981e-01                                               335.8416
                             8.26662e-01                                               293.7908
                             7.98846e-01                                               263.9140
                             7.73774e-01                                               244.1134
                             7.53244e-01                                               231.3660
                             7.21183e-01                                               215.0824
                             6.98158e-01                                               205.7062
                             6.73195e-01                                               196.9159
                             6.47180e-01                                               189.2670
                             6.20343e-01                                               182.8254
                             5.94123e-01                                               176.7099
                             5.68233e-01                                               171.0824
                             5.42212e-01                                               165.9575
                             5.26651e-01                                               163.4196
                             4.95918e-01                                               157.8637
                             4.67952e-01                                               152.9493
                             4.52336e-01                                               150.1728
                             4.22079e-01                                               143.8089
                             3.94646e-01                                               137.8835
                             3.67963e-01                                               132.3878
                             3.52253e-01                                               129.5518
                             3.21285e-01                                               123.5479
                             2.93184e-01                                               118.1810
                             2.77384e-01                                               115.2312
                             2.45760e-01                                               109.5627
                             2.28907e-01                                               106.6040
                             1.95961e-01                                               100.9942
                             1.67055e-01                                                96.2098
                             1.51051e-01                                                93.5280
                             1.19266e-01                                                88.3029
                             1.02509e-01                                                85.4970
                             6.99901e-02                                                79.9402
                             5.34050e-02                                                76.9085
                             2.77923e-02                                                70.8788
== Absolute Isotherm ==


                          Pressure                                                  Volume @ STP
                                                                                           
                            Torr                                                        cc/g

                             4.1559                                                     59.3055
                             5.0333                                                     60.6521
                             6.6081                                                     62.4721
                             7.7563                                                     63.5204
                            16.6457                                                     68.5953
                            21.7520                                                     70.5519
                            25.5062                                                     71.8255
                            29.4316                                                     72.9920
                            34.3277                                                     74.3387
                            40.3998                                                     75.8722
                            47.9814                                                     77.6324
                            57.6106                                                     79.7175
                            66.8759                                                     81.5953
                            71.1474                                                     82.4610
                            85.0957                                                     85.2808
                           103.3389                                                     88.9086
                           122.2406                                                     92.6057
                           141.2739                                                     96.2952
                           160.1508                                                    100.0855
                           178.9086                                                    104.0337
                           197.8051                                                    108.1445
                           216.6969                                                    112.3339
                           235.5676                                                    116.6150
                           254.4929                                                    120.9827
                           273.3581                                                    125.4686
                           292.3914                                                    130.1724
                           311.5139                                                    134.6721
                           330.5872                                                    139.1068
                           349.7189                                                    143.4639
                           368.3890                                                    147.9571
                           387.5753                                                    152.4244
                           406.6280                                                    156.8472
                           425.5258                                                    161.3403
                           444.0608                                                    166.2782
                           462.9900                                                    171.4202
                           481.7551                                                    176.8116
                           500.4679                                                    182.6926
                           518.8242                                                    189.2215
                           536.6666                                                    196.8916
                           555.0186                                                    205.1387
                           572.9227                                                    214.6687
                           595.9244                                                    230.3543
                           609.7435                                                    240.8276
                           629.5846                                                    260.7585
                           648.4744                                                    286.5979
                           667.5708                                                    322.2748
                           687.0367                                                    379.6667
                           690.5778                                                    393.6628
                           698.2368                                                    429.5829
                           703.6833                                                    454.9736
                           706.4899                                                    477.3554
                           714.2559                                                    532.0576
                           722.2849                                                    622.3261
                           729.7124                                                    706.8163
                           737.5293                                                    819.3504
                           739.9539                                                    868.6879
                           746.2033                                                    928.2497
                           752.1208                                                    950.8883
                           762.2330                                                    959.5689
                           753.7469                                                    956.1325
                           745.4464                                                    952.9382
                           739.9210                                                    948.6661
                           735.8762                                                    943.6112
                           732.3636                                                    936.5748
                           726.0546                                                    900.8225
                           720.6934                                                    834.4352
                           712.0572                                                    718.2456
                           708.5540                                                    672.2605
                           704.2708                                                    628.9752
                           696.7425                                                    553.1617
                           689.5396                                                    505.3262
                           670.6538                                                    399.8976
                           650.1630                                                    335.8416
                           630.1016                                                    293.7908
                           608.7628                                                    263.9140
                           589.6566                                                    244.1134
                           573.6782                                                    231.3660
                           549.2606                                                    215.0824
                           531.7242                                                    205.7062
                           512.8787                                                    196.9159
                           493.0596                                                    189.2670
                           472.6135                                                    182.8254
                           452.6940                                                    176.7099
                           432.9668                                                    171.0824
                           413.0291                                                    165.9575
                           401.1759                                                    163.4196
                           377.7651                                                    157.8637
                           356.4616                                                    152.9493
                           344.5664                                                    150.1728
                           321.5177                                                    143.8089
                           300.5122                                                    137.8835
                           280.1938                                                    132.3878
                           268.2310                                                    129.5518
                           244.6666                                                    123.5479
                           223.2672                                                    118.1810
                           211.2346                                                    115.2312
                           187.1522                                                    109.5627
                           174.3181                                                    106.6040
                           149.2294                                                    100.9942
                           127.2162                                                     96.2098
                           115.0393                                                     93.5280
                            90.8321                                                     88.3029
                            78.0706                                                     85.4970
                            53.3041                                                     79.9402
                            40.6730                                                     76.9085
                            21.1664                                                     70.8788
== MBET summary ==
                                                     Slope =           9.637
                                                 Intercept =           9.783e-02
                                Correlation coefficient, r =           0.999962
                                                 C constant=          99.511
 
                                              Surface Area =         357.721 ~s/g
== Multi-Point BET ==


               Relative                            Volume @ STP                       1 / [ W((Po/P) - 1) ]
               Pressure                                                                          
                 P/Po                                  cc/g                                      

                  6.29455e-02                          77.6324                                 6.9232e-01
                  7.55942e-02                          79.7175                                 8.2077e-01
                  8.77518e-02                          81.5953                                 9.4325e-01
                  9.33567e-02                          82.4610                                 9.9910e-01
                  1.11659e-01                          85.2808                                 1.1793e+00
                  1.35597e-01                          88.9086                                 1.4117e+00
                  1.60399e-01                          92.6057                                 1.6506e+00
                  1.85374e-01                          96.2952                                 1.8908e+00
                  2.10253e-01                         100.0855                                 2.1283e+00
                  2.34878e-01                         104.0337                                 2.3610e+00
                  2.59687e-01                         108.1445                                 2.5953e+00
                  2.84489e-01                         112.3339                                 2.8320e+00
== Alpha-s summary ==
                                                     Slope =         103.588
                                         Alpha-S Intercept =          12.823 cc/g
                                   Correlation coefficient =           1.000
 
                                          Micropore volume =           0.020 cc/g
== Alpha-S method ==


            P/Po                     Volume @ STP                  Liquid Vol.                    Alpha
                                                                                                     
                                         cc/g                         cc/g                           

             5.4564e-03                   5.9306e+01                   9.1735e-02                  4.4917e-01
             6.6139e-03                   6.0652e+01                   9.3818e-02                  4.6120e-01
             8.6798e-03                   6.2472e+01                   9.6633e-02                  4.7896e-01
             1.0187e-02                   6.3520e+01                   9.8254e-02                  4.8980e-01
== BJH adsorption summary ==
 
                                              Surface Area =         305.388 ~s/g
                                               Pore Volume =           1.461 cc/g
                                            Pore ^D Dv(^p) =           3.146 ^d
 
== ^G Adsorption  ==


    Diameter        Pore Volume       Pore Surf         dV(d)            dS(d)          dV(logd)         dS(logd)
                                        Area                                                                  
       nm              cc/g             m²/g           cc/nm/g          m²/nm/g           cc/g             cc/g

       3.1464           1.0008e-02       1.2723e+01      6.3634e-02       8.0898e+01       4.6092e-01       5.8597e+02
       3.3098           1.8637e-02       2.2984e+01      5.3769e-02       6.5387e+01       4.0786e-01       4.9512e+02
       3.4850           2.6665e-02       3.1906e+01      4.7812e-02       5.5729e+01       3.7978e-01       4.4026e+02
       3.6732           3.4290e-02       3.9831e+01      4.2534e-02       4.7792e+01       3.5237e-01       3.9166e+02
       3.8740           4.1905e-02       4.7799e+01      3.6895e-02       3.9241e+01       3.2302e-01       3.3974e+02
       4.0919           4.9361e-02       5.5147e+01      3.3187e-02       3.3318e+01       3.0816e-01       3.0559e+02
       4.3318           5.6722e-02       6.1975e+01      2.9886e-02       2.8309e+01       2.9438e-01       2.7519e+02
       4.5932           6.4110e-02       6.8423e+01      2.7293e-02       2.4386e+01       2.8533e-01       2.5130e+02
       4.8774           7.1611e-02       7.4535e+01      2.4769e-02       2.0699e+01       2.7714e-01       2.2806e+02
       5.1936           7.9486e-02       8.0517e+01      2.3236e-02       1.8149e+01       2.7853e-01       2.1394e+02
       5.5491           8.8182e-02       8.6645e+01      2.2754e-02       1.6546e+01       2.9357e-01       2.0949e+02
       5.9446           9.7775e-02       9.2937e+01      2.2204e-02       1.5094e+01       3.0697e-01       2.0442e+02
       6.3891           1.0846e-01       9.9406e+01      2.1495e-02       1.3523e+01       3.2165e-01       1.9789e+02
       6.8899           1.2185e-01       1.0670e+02      2.1519e-02       1.2465e+01       3.5113e-01       1.9807e+02
       7.4712           1.3660e-01       1.1417e+02      2.1419e-02       1.1455e+01       3.8012e-01       1.9714e+02
       8.1532           1.5501e-01       1.2254e+02      2.1623e-02       1.0568e+01       4.2243e-01       1.9899e+02
       9.1001           1.7858e-01       1.3204e+02      2.2088e-02       9.7564e+00       4.8194e-01       2.0323e+02
      10.1107           2.0947e-01       1.4288e+02      2.2080e-02       8.6759e+00       5.4690e-01       2.0309e+02
      11.3065           2.5340e-01       1.5591e+02      2.2801e-02       7.8959e+00       6.5264e-01       2.0961e+02
      13.0228           2.9878e-01       1.6855e+02      2.3504e-02       7.1188e+00       7.7786e-01       2.1610e+02
      15.3249           3.4972e-01       1.8115e+02      2.3982e-02       6.3369e+00       9.0738e-01       2.2051e+02
      18.7305           4.0467e-01       1.9380e+02      2.4108e-02       5.6709e+00       1.0159e+00       2.2167e+02
      21.2747           4.6055e-01       2.0556e+02      2.5095e-02       5.1543e+00       1.1945e+00       2.3079e+02
      23.0182           5.2390e-01       2.1719e+02      2.4892e-02       4.5264e+00       1.3153e+00       2.2893e+02
      25.3487           6.0135e-01       2.2906e+02      2.5225e-02       4.0673e+00       1.4964e+00       2.3199e+02
      27.1229           6.8528e-01       2.3977e+02      2.4154e-02       3.5332e+00       1.5903e+00       2.2218e+02
      29.9760           7.9368e-01       2.5190e+02      2.2549e-02       2.9935e+00       1.6662e+00       2.0731e+02
      35.2702           9.0498e-01       2.6317e+02      2.0685e-02       2.4628e+00       1.7412e+00       1.9016e+02
      42.5905           1.0243e+00       2.7416e+02      1.8273e-02       2.0181e+00       1.6733e+00       1.6792e+02
      53.4566           1.1432e+00       2.8447e+02      1.4193e-02       1.4033e+00       1.4413e+00       1.3033e+02
      63.4181           1.2500e+00       2.9292e+02      1.0938e-02       9.6880e-01       1.2187e+00       1.0040e+02
      78.8358           1.3697e+00       3.0141e+02      6.5617e-03       4.3349e-01       9.3751e-01       6.0185e+01
     114.2272           1.4394e+00       3.0491e+02      1.6691e-03       8.0301e-02       3.2560e-01       1.5227e+01
     984.0459           1.4610e+00       3.0539e+02      8.0116e-06       3.2566e-05       1.2064e-02       4.9040e-02
== ^G Interpolated Adsorption ==


            Diameter                   Average         Volume         Cumulative       Surf. Area       Cumulative
            Interval                  Diameter        Increment         Volume          Increment       Surf. Area
               nm                        nm             cc/g             cc/g             m²/g             m²/g

          180.000 - 200.000            190.000           4.978e-04        4.978e-04        1.048e-02        1.048e-02
          160.000 - 180.000            170.000           4.978e-04        9.955e-04        1.171e-02        2.219e-02
          140.000 - 160.000            150.000           4.978e-04        1.493e-03        1.327e-02        3.547e-02
          120.000 - 140.000            130.000           4.978e-04        1.991e-03        1.532e-02        5.078e-02
          100.000 - 120.000            110.000           2.816e-02        3.015e-02        1.024e+00        1.075e+00
           80.000 - 100.000             90.000           3.939e-02        6.954e-02        1.750e+00        2.825e+00
           60.000 - 80.000              70.000           1.586e-01        2.282e-01        9.065e+00        1.189e+01
           40.000 - 60.000              50.000           2.313e-01        4.594e-01        1.850e+01        3.039e+01
           20.000 - 40.000              30.000           5.495e-01        1.009e+00        7.327e+01        1.037e+02
           18.000 - 20.000              19.000           3.967e-02        1.049e+00        8.351e+00        1.120e+02
           16.000 - 18.000              17.000           3.227e-02        1.081e+00        7.594e+00        1.196e+02
           14.000 - 16.000              15.000           4.021e-02        1.121e+00        1.072e+01        1.303e+02
           12.000 - 14.000              13.000           4.866e-02        1.170e+00        1.497e+01        1.453e+02
           10.000 - 12.000              11.000           6.565e-02        1.235e+00        2.387e+01        1.692e+02
            8.000 - 10.000               9.000           5.521e-02        1.291e+00        2.454e+01        1.937e+02
            6.000 - 8.000                7.000           5.177e-02        1.342e+00        2.958e+01        2.233e+02
            4.000 - 6.000                5.000           5.289e-02        1.395e+00        4.231e+01        2.656e+02
            2.000 - 4.000                3.000           3.621e-02        1.432e+00        4.828e+01        3.139e+02
== BJH desorption summary ==
 
                                              Surface Area =         361.846 ~s/g
                                               Pore Volume =           1.486 cc/g
                                            Pore ^D Dv(^p) =           3.211 ^d
 
== ^G Desorption  ==


    Diameter        Pore Volume       Pore Surf         dV(d)            dS(d)          dV(logd)         dS(logd)
                                        Area                                                                  
       nm              cc/g             m²/g           cc/nm/g          m²/nm/g           cc/g             cc/g

       3.0758           4.6354e-03       6.0282e+00      4.7784e-02       6.2142e+01       3.3839e-01       4.4007e+02
       3.2110           1.5390e-02       1.9171e+01      5.5834e-02       6.9093e+01       4.1612e-01       5.1414e+02
       3.3935           2.5139e-02       3.0350e+01      4.9403e-02       5.8796e+01       3.8405e-01       4.5492e+02
       3.6038           3.2547e-02       3.8364e+01      4.2048e-02       4.8609e+01       3.3802e-01       3.8719e+02
       3.7818           3.9953e-02       4.6560e+01      3.7069e-02       4.1386e+01       3.0868e-01       3.4133e+02
       3.9671           4.6718e-02       5.3623e+01      3.1341e-02       3.3125e+01       2.7610e-01       2.8858e+02
       4.2373           5.2837e-02       5.9551e+01      2.5812e-02       2.5470e+01       2.4404e-01       2.3767e+02
       4.4674           5.8398e-02       6.4469e+01      2.1553e-02       1.9707e+01       2.2025e-01       1.9846e+02
       4.6978           6.4460e-02       6.9538e+01      1.9676e-02       1.6855e+01       2.1478e-01       1.8116e+02
       5.0112           7.1091e-02       7.4651e+01      1.9043e-02       1.5132e+01       2.2440e-01       1.7532e+02
       5.3639           7.8588e-02       7.9947e+01      1.9200e-02       1.4111e+01       2.4518e-01       1.7677e+02
       5.7707           8.7782e-02       8.6066e+01      2.0788e-02       1.4336e+01       2.8398e-01       1.9137e+02
       6.2338           9.9817e-02       9.3286e+01      2.1688e-02       1.3761e+01       3.2301e-01       1.9964e+02
       6.7494           1.1385e-01       1.0105e+02      2.2577e-02       1.3104e+01       3.6858e-01       2.0781e+02
       7.3119           1.3164e-01       1.0996e+02      2.3958e-02       1.2686e+01       4.2995e-01       2.2050e+02
       8.0940           1.5596e-01       1.2083e+02      2.6192e-02       1.2667e+01       5.1834e-01       2.4101e+02
       8.9694           1.8988e-01       1.3411e+02      2.8479e-02       1.2361e+01       6.3483e-01       2.6199e+02
       9.9253           2.3907e-01       1.5066e+02      3.0772e-02       1.1815e+01       7.8654e-01       2.8296e+02
      11.3174           3.1476e-01       1.7198e+02      3.3925e-02       1.1291e+01       1.0225e+00       3.1176e+02
      13.1912           3.9952e-01       1.9372e+02      3.5790e-02       1.0423e+01       1.2467e+00       3.2894e+02
      15.7632           5.0163e-01       2.1734e+02      3.8585e-02       9.7443e+00       1.5565e+00       3.5463e+02
      19.4451           6.1040e-01       2.4064e+02      3.9897e-02       8.8330e+00       1.8165e+00       3.6674e+02
      22.7440           7.2381e-01       2.6291e+02      4.1719e-02       8.0624e+00       2.1401e+00       3.8358e+02
      25.4024           8.5676e-01       2.8545e+02      4.1811e-02       7.1046e+00       2.3949e+00       3.8440e+02
      27.9621           9.8990e-01       3.0542e+02      3.9540e-02       6.0200e+00       2.4935e+00       3.6360e+02
      29.9485           1.1037e+00       3.2032e+02      3.4046e-02       4.7601e+00       2.3152e+00       3.1322e+02
      33.7645           1.2065e+00       3.3310e+02      2.8705e-02       3.7926e+00       2.0554e+00       2.6407e+02
      39.2065           1.2902e+00       3.4277e+02      2.2162e-02       2.7503e+00       1.6839e+00       2.0388e+02
      45.9620           1.3634e+00       3.5085e+02      1.6674e-02       1.9604e+00       1.3364e+00       1.5335e+02
      53.3008           1.4252e+00       3.5733e+02      1.0250e-02       1.1015e+00       8.9564e-01       9.4207e+01
