Repository: IDAnton/isotherm-analyzer

File: tools/9%Ni-gamma-Al2O3 H2 400°C 4S 04.08.2022_2612-ASMS_St3_2022_10_08_01_report_01.txt (part 1 of 3)
== Analysis Data ==
                                               Administrative information

Analysis performed on:                                                        10/8/2022
Analysis performed by:                                                        Ayupov
Comments:                                                                      
Instrument:                                                                   AS6KR/MP Station: 3
Instrument version:                                                           n/a
Software version:                                                             2.02
 
                                                  Sample ifnformation

Id:                                                                           9%Ni-gamma-Al2O3 H2 400°C 4S 04.08.2022
Description:                                                                  Medwedewa
Weight:                                                                       0.2993 g
 
                                             Sample preparation information

Outgas time:                                                                  3.0 hrs
Outgas temperature:                                                           300.0 C
 
                                                  Analysis information

Analysis gas:                                                                 Nitrogen
Cross Section Area:                                                           16.2 
Molecular weight:                                                             28.0134 
Non-ideality correction:                                                      6.58e-05 
Ambient temperature:                                                          300 K
Pressure tolerance band:                                                      0
Equilibration time:                                                           1
== Data Reduction Parameters ==
                  Thermal Transpiration: off    Eff. mol. diameter (D): 3.54 Å      Eff. cell stem diam. (d): 4.0000 mm
Adsorbate         Nitrogen                      Temperature       77.350K
                  Molec. Wt.: 28.013            Cross Section:    16.200  Å²        Liquid Density:   0.808  g/cc
                  Contact Angle: 0.0  degrees   Surf. Tension:    8.850  erg/cm²
                  Critical Temp.: 126.200  K    Critical Press.:  33.500  atm       SuperCritic. K.:  1.000
                  Avg. Diameter:0.300  nm       Polarizability:   1.460  (cc/molec) x 10-24Magn. Suscept.:2.000
                  Molec. Density6.700  (mol/cm²)x1014
Adsorbent         Oxygen/Zeolite
== Volume/Area summary ==
                                                   Surface Area Data
 
MultiPoint BET                                                                           1.810e+02 m²/g
BJH method cumulative adsorption surface area                                            2.195e+02 m²/g
BJH method cumulative desorption surface area                                            2.678e+02 m²/g
DFT cumulative surface area                                                              1.915e+02 m²/g
 
                                                    Pore Volume Data
 
Total pore volume for pores with Diameter
less than 3194.21 nm at P/Po = 0.999400                                                  4.646e-01 cc/g
BJH method cumulative adsorption pore volume                                             4.891e-01 cc/g
BJH method cumulative desorption pore volume                                             5.142e-01 cc/g
DFT method cumulative pore volume                                                        4.494e-01 cc/g
 
                                                     Pore Size Data
 
Average pore Diameter                                                                    1.027e+01 nm
BJH method adsorption pore Diameter (Mode Dv(d))                                         9.969e+00 nm
BJH method desorption pore Diameter (Mode Dv(d))                                         8.230e+00 nm
DFT pore Diameter (Mode)                                                                 9.773e+00 nm
 
 
== Isotherm ==


                          Relative                                                  Volume @ STP
                          Pressure                                                         
                                                                                        cc/g

                             1.03657e-02                                                30.3227
                             1.60488e-02                                                32.2204
                             2.20059e-02                                                33.6656
                             2.79997e-02                                                34.7930
                             3.40143e-02                                                35.7808
                             4.07902e-02                                                36.7463
                             4.87077e-02                                                37.7505
                             5.83108e-02                                                38.8376
                             7.04458e-02                                                40.0702
                             8.28120e-02                                                41.2152
                             9.03257e-02                                                41.8622
                             1.06453e-01                                                43.2223
                             1.28725e-01                                                44.9870
                             1.53140e-01                                                46.8329
                             1.77984e-01                                                48.6644
                             2.02931e-01                                                50.5063
                             2.27744e-01                                                52.3308
                             2.52480e-01                                                54.1927
                             2.77193e-01                                                56.0906
                             3.01929e-01                                                58.0002
                             3.26380e-01                                                59.9679
                             3.50714e-01                                                62.0271
                             3.83055e-01                                                64.8312
                             4.02328e-01                                                66.6247
                             4.24248e-01                                                68.8186
                             4.47854e-01                                                71.2104
                             4.71574e-01                                                73.7787
                             5.05499e-01                                                77.8483
                             5.23089e-01                                                80.1741
                             5.50705e-01                                                84.2587
                             5.77343e-01                                                88.4719
                             6.01854e-01                                                93.0391
                             6.25087e-01                                                97.9875
                             6.47251e-01                                               103.3982
                             6.71635e-01                                               110.9312
                             7.02404e-01                                               121.8396
                             7.24364e-01                                               132.3161
                             7.49870e-01                                               147.3369
                             7.75412e-01                                               166.2324
                             7.99232e-01                                               189.7581
                             8.22367e-01                                               219.3814
                             8.47731e-01                                               256.8288
                             8.72761e-01                                               283.4731
                             8.97902e-01                                               291.9359
                             9.12888e-01                                               293.5720
                             9.27240e-01                                               294.5926
                             9.36223e-01                                               295.0688
                             9.42622e-01                                               295.3701
                             9.51742e-01                                               295.7809
                             9.61896e-01                                               296.1508
                             9.72244e-01                                               296.4761
                             9.81992e-01                                               296.8470
                             9.86629e-01                                               297.2648
                             9.92130e-01                                               297.6636
                             9.98323e-01                                               298.6755
                             9.99400e-01                                               300.3849
                             9.86564e-01                                               297.6680
                             9.74275e-01                                               297.2246
                             9.63941e-01                                               296.9360
                             9.56454e-01                                               296.7390
                             9.46740e-01                                               296.5204
                             9.36705e-01                                               296.3038
                             9.26911e-01                                               296.0578
                             9.16979e-01                                               295.8172
                             9.09890e-01                                               295.8146
                             9.05342e-01                                               295.7916
                             8.96538e-01                                               295.5959
                             8.86654e-01                                               295.3835
                             8.71948e-01                                               295.0167
                             8.42389e-01                                               294.1664
                             8.26824e-01                                               293.5981
                             7.97948e-01                                               292.0926
                             7.76692e-01                                               262.9530
                             7.54631e-01                                               204.5196
                             7.29202e-01                                               166.7278
                             7.03489e-01                                               140.6123
                             6.77487e-01                                               124.2798
                             6.53621e-01                                               112.3542
                             6.27292e-01                                               102.8464
                             6.01861e-01                                                95.6208
                             5.72969e-01                                                89.6902
                             5.48167e-01                                                85.5087
                             5.29319e-01                                                82.5939
                             4.99874e-01                                                78.5084
                             4.70764e-01                                                74.8622
                             4.50038e-01                                                72.4772
                             4.26963e-01                                                69.9455
                             4.02384e-01                                                67.4525
                             3.76906e-01                                                65.0280
                             3.51403e-01                                                62.7426
                             3.25813e-01                                                60.5008
                             3.00029e-01                                                58.3465
                             2.73581e-01                                                56.2830
                             2.47960e-01                                                54.3043
                             2.22622e-01                                                52.3348
                             1.97105e-01                                                50.3638
                             1.71699e-01                                                48.4185
                             1.46442e-01                                                46.4417
                             1.21453e-01                                                44.4297
                             9.68926e-02                                                42.3548
                             7.25782e-02                                                40.2156
                             4.95059e-02                                                37.7972
                             2.66630e-02                                                34.4957
== Absolute Isotherm ==


                          Pressure                                                  Volume @ STP
                                                                                           
                            Torr                                                        cc/g

                             7.9045                                                     30.3227
                            12.2381                                                     32.2204
                            16.7808                                                     33.6656
                            21.2161                                                     34.7930
                            25.7735                                                     35.7808
                            30.9078                                                     36.7463
                            36.9070                                                     37.7505
                            44.1836                                                     38.8376
                            53.3786                                                     40.0702
                            62.7346                                                     41.2152
                            68.4266                                                     41.8622
                            80.6443                                                     43.2223
                            97.5165                                                     44.9870
                           116.0117                                                     46.8329
                           134.8326                                                     48.6644
                           153.7315                                                     50.5063
                           172.4957                                                     52.3308
                           191.2307                                                     54.1927
                           209.9488                                                     56.0906
                           228.6838                                                     58.0002
                           247.2035                                                     59.9679
                           265.6339                                                     62.0271
                           289.9908                                                     64.8312
                           304.5807                                                     66.6247
                           321.1757                                                     68.8186
                           339.0466                                                     71.2104
                           356.8735                                                     73.7787
                           382.5467                                                     77.8483
                           395.8586                                                     80.1741
                           416.7570                                                     84.2587
                           436.8050                                                     88.4719
                           455.3499                                                     93.0391
                           472.9273                                                     97.9875
                           489.6473                                                    103.3982
                           508.0941                                                    110.9312
                           531.4648                                                    121.8396
                           548.0806                                                    132.3161
                           567.2556                                                    147.3369
                           586.3224                                                    166.2324
                           604.1736                                                    189.7581
                           621.5613                                                    219.3814
                           640.6871                                                    256.8288
                           659.2472                                                    283.4731
                           678.3513                                                    291.9359
                           689.6735                                                    293.5720
                           700.5157                                                    294.5926
                           707.3026                                                    295.0688
                           711.9489                                                    295.3701
                           718.8377                                                    295.7809
                           726.5062                                                    296.1508
                           734.3221                                                    296.4761
                           741.6850                                                    296.8470
                           745.1873                                                    297.2648
                           749.0030                                                    297.6636
                           753.6782                                                    298.6755
                           754.4914                                                    300.3849
                           744.8011                                                    297.6680
                           735.5238                                                    297.2246
                           727.5418                                                    296.9360
                           721.8910                                                    296.7390
                           714.5596                                                    296.5204
                           706.9852                                                    296.3038
                           699.5935                                                    296.0578
                           692.0972                                                    295.8172
                           686.7466                                                    295.8146
                           683.1376                                                    295.7916
                           676.4948                                                    295.5959
                           669.0363                                                    295.3835
                           657.9402                                                    295.0167
                           635.6355                                                    294.1664
                           623.8907                                                    293.5981
                           602.0993                                                    292.0926
                           585.6439                                                    262.9530
                           568.7845                                                    204.5196
                           549.1899                                                    166.7278
                           529.5609                                                    140.6123
                           510.1201                                                    124.2798
                           492.1495                                                    112.3542
                           472.0717                                                    102.8464
                           452.8426                                                     95.6208
                           431.1039                                                     89.6902
                           412.4160                                                     85.5087
                           398.2359                                                     82.5939
                           376.0829                                                     78.5084
                           354.0357                                                     74.8622
                           338.4488                                                     72.4772
                           321.0958                                                     69.9455
                           302.6111                                                     67.4525
                           283.4835                                                     65.0280
                           264.3021                                                     62.7426
                           245.0548                                                     60.5008
                           225.6619                                                     58.3465
                           205.7644                                                     56.2830
                           186.4944                                                     54.3043
                           167.4371                                                     52.3348
                           148.2453                                                     50.3638
                           129.1372                                                     48.4185
                           110.1259                                                     46.4417
                            91.3125                                                     44.4297
                            72.8471                                                     42.3548
                            54.5668                                                     40.2156
                            37.2202                                                     37.7972
                            20.0461                                                     34.4957
== MBET summary ==
                                                     Slope =          19.071
                                                 Intercept =           1.716e-01
                                Correlation coefficient, r =           0.999989
                                                 C constant=         112.132
 
                                              Surface Area =         180.981 ~s/g
== Multi-Point BET ==


               Relative                            Volume @ STP                       1 / [ W((Po/P) - 1) ]
               Pressure                                                                          
                 P/Po                                  cc/g                                      

                  8.28120e-02                          41.2152                                 1.7528e+00
                  9.03257e-02                          41.8622                                 1.8978e+00
                  1.06453e-01                          43.2223                                 2.2054e+00
                  1.28725e-01                          44.9870                                 2.6277e+00
                  1.53140e-01                          46.8329                                 3.0894e+00
                  1.77984e-01                          48.6644                                 3.5599e+00
                  2.02931e-01                          50.5063                                 4.0333e+00
                  2.27744e-01                          52.3308                                 4.5090e+00
                  2.52480e-01                          54.1927                                 4.9867e+00
                  2.77193e-01                          56.0906                                 5.4704e+00
== Alpha-s summary ==
                                                     Slope =          69.896
                                         Alpha-S Intercept =          -1.046 cc/g
                                   Correlation coefficient =           1.000
 
                                          Micropore volume =          -0.002 cc/g
== Alpha-S method ==


            P/Po                     Volume @ STP                  Liquid Vol.                    Alpha
                                                                                                     
                                         cc/g                         cc/g                           

             1.0366e-02                   3.0323e+01                   4.6904e-02                  4.5013e-01
             1.6049e-02                   3.2220e+01                   4.9839e-02                  4.7627e-01
             2.2006e-02                   3.3666e+01                   5.2074e-02                  4.9565e-01
             2.8000e-02                   3.4793e+01                   5.3818e-02                  5.1176e-01
             3.4014e-02                   3.5781e+01                   5.5346e-02                  5.2587e-01
             4.0790e-02                   3.6746e+01                   5.6840e-02                  5.4014e-01
             4.8708e-02                   3.7750e+01                   5.8393e-02                  5.5532e-01
             5.8311e-02                   3.8838e+01                   6.0075e-02                  5.7222e-01
== BJH adsorption summary ==
 
                                              Surface Area =         219.508 ~s/g
                                               Pore Volume =           0.489 cc/g
                                            Pore ^D Dv(^p) =           9.969 ^d
 
== ^G Adsorption  ==


    Diameter        Pore Volume       Pore Surf         dV(d)            dS(d)          dV(logd)         dS(logd)
                                        Area                                                                  
       nm              cc/g             m²/g           cc/nm/g          m²/nm/g           cc/g             cc/g

       3.1195           2.9717e-03       3.8105e+00      1.4637e-02       1.8768e+01       1.0510e-01       1.3476e+02
       3.2855           5.3804e-03       6.6938e+00      1.6726e-02       2.0362e+01       1.2670e-01       1.5402e+02
       3.4275           8.1012e-03       9.8496e+00      1.7622e-02       2.0534e+01       1.3945e-01       1.6228e+02
       3.5941           1.1275e-02       1.3371e+01      1.8148e-02       2.0205e+01       1.5034e-01       1.6711e+02
       3.7794           1.5487e-02       1.7754e+01      1.8515e-02       1.9478e+01       1.6240e-01       1.7047e+02
       4.0268           1.9894e-02       2.2140e+01      1.9867e-02       1.9737e+01       1.8458e-01       1.8294e+02
       4.2638           2.5425e-02       2.7329e+01      2.1614e-02       2.0265e+01       2.1269e-01       1.9901e+02
       4.4961           3.1317e-02       3.2496e+01      2.2482e-02       1.9922e+01       2.3413e-01       2.0700e+02
       4.8004           3.8757e-02       3.8681e+01      2.3910e-02       1.9920e+01       2.6501e-01       2.2014e+02
       5.1201           4.7025e-02       4.5114e+01      2.5189e-02       1.9635e+01       2.9832e-01       2.3192e+02
       5.4535           5.6445e-02       5.1999e+01      2.7299e-02       2.0001e+01       3.4398e-01       2.5135e+02
       5.8079           6.8314e-02       6.0075e+01      3.0195e-02       2.0682e+01       4.0705e-01       2.7800e+02
       6.2188           8.4649e-02       7.0335e+01      3.2328e-02       2.0629e+01       4.6818e-01       2.9759e+02
       6.7842           1.0505e-01       8.2270e+01      3.6048e-02       2.1207e+01       5.6699e-01       3.3182e+02
       7.4061           1.3124e-01       9.6294e+01      3.8707e-02       2.0826e+01       6.6544e-01       3.5626e+02
       8.0805           1.6374e-01       1.1206e+02      4.2084e-02       2.0734e+01       7.9081e-01       3.8732e+02
       8.9456           2.0601e-01       1.3069e+02      4.4584e-02       1.9884e+01       9.2672e-01       4.1026e+02
       9.9687           2.5904e-01       1.5165e+02      4.6769e-02       1.8726e+01       1.0836e+00       4.3031e+02
      11.1843           3.2526e-01       1.7487e+02      4.6293e-02       1.6606e+01       1.1991e+00       4.2580e+02
      12.8098           3.9285e-01       1.9608e+02      3.7595e-02       1.2143e+01       1.0833e+00       3.4567e+02
      15.0765           4.4437e-01       2.1075e+02      2.2762e-02       6.6340e+00       7.2571e-01       2.0919e+02
      18.3302           4.6985e-01       2.1716e+02      8.9342e-03       2.2751e+00       3.2523e-01       8.2064e+01
      21.9571           4.7726e-01       2.1869e+02      1.9233e-03       3.9926e-01       8.6003e-02       1.7654e+01
      25.8883           4.7925e-01       2.1903e+02      5.3393e-04       8.9575e-02       2.9649e-02       4.9077e+00
      30.0522           4.8037e-01       2.1919e+02      2.7182e-04       3.8474e-02       1.7852e-02       2.4988e+00
      33.6918           4.8109e-01       2.1927e+02      1.6693e-04       2.0340e-02       1.2724e-02       1.5353e+00
      38.6557           4.8173e-01       2.1934e+02      1.1045e-04       1.1859e-02       9.6019e-03       1.0153e+00
      47.3030           4.8237e-01       2.1939e+02      6.7236e-05       6.2051e-03       6.8736e-03       6.1696e-01
      62.2516           4.8297e-01       2.1943e+02      3.4847e-05       2.5337e-03       4.6277e-03       3.1873e-01
      90.7169           4.8359e-01       2.1946e+02      2.1153e-05       1.0469e-03       4.2815e-03       1.9300e-01
     128.2621           4.8424e-01       2.1948e+02      1.3675e-05       4.7279e-04       3.8603e-03       1.2439e-01
     197.2600           4.8521e-01       2.1949e+02      8.8752e-06       2.3865e-04       3.5440e-03       8.0052e-02
     697.3864           4.8684e-01       2.1950e+02      3.1483e-06       4.7299e-05       3.7377e-03       2.7389e-02
    2170.6738           4.8915e-01       2.1951e+02      1.3039e-06       2.4028e-06       6.0016e-03       1.1059e-02
== ^G Interpolated Adsorption ==


            Diameter                   Average         Volume         Cumulative       Surf. Area       Cumulative
            Interval                  Diameter        Increment         Volume          Increment       Surf. Area
               nm                        nm             cc/g             cc/g             m²/g             m²/g

          900.000 - 1000.000           950.000           1.566e-04        1.566e-04        6.593e-04        6.593e-04
          800.000 - 900.000            850.000           1.566e-04        3.132e-04        7.369e-04        1.396e-03
          700.000 - 800.000            750.000           1.566e-04        4.698e-04        8.351e-04        2.231e-03
          600.000 - 700.000            650.000           3.218e-04        7.916e-04        1.980e-03        4.212e-03
          500.000 - 600.000            550.000           3.262e-04        1.118e-03        2.373e-03        6.584e-03
          400.000 - 500.000            450.000           3.262e-04        1.444e-03        2.900e-03        9.484e-03
          300.000 - 400.000            350.000           3.262e-04        1.770e-03        3.728e-03        1.321e-02
          200.000 - 300.000            250.000           3.262e-04        2.097e-03        5.220e-03        1.843e-02
          100.000 - 200.000            150.000           1.468e-03        3.564e-03        3.914e-02        5.757e-02
           90.000 - 100.000             95.000           1.757e-04        3.740e-03        7.396e-03        6.497e-02
           80.000 - 90.000              85.000           2.166e-04        3.957e-03        1.019e-02        7.516e-02
           70.000 - 80.000              75.000           2.166e-04        4.173e-03        1.155e-02        8.672e-02
           60.000 - 70.000              65.000           2.585e-04        4.432e-03        1.591e-02        1.026e-01
           50.000 - 60.000              55.000           4.027e-04        4.834e-03        2.928e-02        1.319e-01
           40.000 - 50.000              45.000           6.514e-04        5.486e-03        5.791e-02        1.898e-01
           30.000 - 40.000              35.000           1.475e-03        6.961e-03        1.686e-01        3.584e-01
           20.000 - 30.000              25.000           7.090e-03        1.405e-02        1.134e+00        1.493e+00
           10.000 - 20.000              15.000           2.125e-01        2.266e-01        5.667e+01        5.816e+01
            9.000 - 10.000               9.500           5.192e-02        2.785e-01        2.186e+01        8.002e+01
            8.000 - 9.000                8.500           4.896e-02        3.275e-01        2.304e+01        1.031e+02
            7.000 - 8.000                7.500           4.572e-02        3.732e-01        2.438e+01        1.275e+02
            6.000 - 7.000                6.500           3.819e-02        4.114e-01        2.350e+01        1.510e+02
            5.000 - 6.000                5.500           3.203e-02        4.434e-01        2.330e+01        1.742e+02
            4.000 - 5.000                4.500           2.450e-02        4.679e-01        2.178e+01        1.960e+02
            3.000 - 4.000                3.500           1.645e-02        4.843e-01        1.879e+01        2.148e+02
== BJH desorption summary ==
 
                                              Surface Area =         267.753 ~s/g
                                               Pore Volume =           0.514 cc/g
                                            Pore ^D Dv(^p) =           8.230 ^d
 
== ^G Desorption  ==


    Diameter        Pore Volume       Pore Surf         dV(d)            dS(d)          dV(logd)         dS(logd)
                                        Area                                                                  
       nm              cc/g             m²/g           cc/nm/g          m²/nm/g           cc/g             cc/g

       3.1017           1.1837e-03       1.5265e+00      7.4437e-03       9.5996e+00       5.3150e-02       6.8544e+01
       3.2658           2.8881e-03       3.5746e+00      9.3125e-03       1.1340e+01       7.0540e-02       8.5752e+01
       3.4376           4.8453e-03       5.8402e+00      1.1287e-02       1.3074e+01       8.9881e-02       1.0394e+02
       3.6126           7.0479e-03       8.2765e+00      1.2759e-02       1.4105e+01       1.0644e-01       1.1749e+02
       3.7845           9.9298e-03       1.1287e+01      1.4220e-02       1.4963e+01       1.2465e-01       1.3094e+02
       3.9971           1.3674e-02       1.4973e+01      1.5479e-02       1.5384e+01       1.4374e-01       1.4252e+02
       4.2692           1.7937e-02       1.8986e+01      1.7302e-02       1.6215e+01       1.7041e-01       1.5931e+02
       4.5137           2.2828e-02       2.3315e+01      1.8887e-02       1.6719e+01       1.9684e-01       1.7390e+02
       4.7592           2.9268e-02       2.8610e+01      2.1610e-02       1.7991e+01       2.3959e-01       1.9897e+02
       5.0930           3.9055e-02       3.6153e+01      2.7489e-02       2.1294e+01       3.2774e-01       2.5308e+02
       5.4708           5.3445e-02       4.6513e+01      3.5486e-02       2.5649e+01       4.5343e-01       3.2669e+02
       5.8818           7.3489e-02       5.9950e+01      4.6211e-02       3.1122e+01       6.3392e-01       4.2543e+02
       6.3349           1.0129e-01       7.7227e+01      5.5204e-02       3.4551e+01       8.1502e-01       5.0819e+02
       6.8568           1.4329e-01       1.0113e+02      7.0989e-02       4.0832e+01       1.1414e+00       6.5344e+02
       7.4878           2.0679e-01       1.3420e+02      8.9508e-02       4.7046e+01       1.5756e+00       8.2381e+02
       8.2304           3.0510e-01       1.8089e+02      1.2435e-01       5.9427e+01       2.4091e+00       1.1445e+03
       9.0536           4.0568e-01       2.2575e+02      1.1738e-01       5.2577e+01       2.4231e+00       1.0803e+03
       9.9626           4.7702e-01       2.5624e+02      8.0355e-02       3.4495e+01       1.7265e+00       7.3954e+02
      11.3000           5.0155e-01       2.6600e+02      2.4563e-02       9.8011e+00       5.6722e-01       2.2605e+02
      12.7316           5.0365e-01       2.6668e+02      1.1945e-03       3.9265e-01       3.3737e-02       1.0982e+01
      14.7995           5.0487e-01       2.6702e+02      6.6160e-04       1.8937e-01       2.1548e-02       6.0840e+00
      17.3051           5.0584e-01       2.6726e+02      3.9658e-04       9.7490e-02       1.4994e-02       3.6448e+00
      19.1709           5.0634e-01       2.6737e+02      2.7088e-04       5.7985e-02       1.1716e-02       2.4927e+00
      20.9153           5.0662e-01       2.6742e+02      1.6332e-04       3.2510e-02       7.5716e-03       1.5033e+00
      22.3461           5.0676e-01       2.6745e+02      8.1711e-05       1.5483e-02       3.9717e-03       7.5217e-01
      23.8217           5.0692e-01       2.6748e+02      5.7584e-05       9.0505e-03       3.3861e-03       5.2982e-01
      26.3900           5.0722e-01       2.6752e+02      8.1668e-05       1.1708e-02       5.2619e-03       7.5112e-01
      30.1088           5.0765e-01       2.6757e+02      1.0368e-04       1.4213e-02       7.0383e-03       9.5336e-01
      35.1363           5.0806e-01       2.6762e+02      7.3417e-05       8.7431e-03       5.7646e-03       6.7474e-01
